Repository: impurity80/script

File: thermocalc/sample/data/TCFE2000/tcfe2000_old.tdb (part 2 of 8)
$ Copyright 1999, Thermo-Calc AB, all rights reseverd
PAR G(LIQUID,CR,CRO3/2;0)   298.15 +78019.5-35*T;           3000. N 415 !
PAR G(LIQUID,CR,CRO3/2;1)   298.15 +55478;                  3000. N 415 !
PAR G(LIQUID,CRO3/2,FE;0)   298.15 +125000;                 3000. N 459 !
PAR G(LIQUID,FE,FEO;0)      298.15 +109625.2-20.0496*T;     3000. N 415 !
PAR G(LIQUID,FE,FEO;1)      298.15 +26317.91-11.0715*T;     3000. N 415 !
PAR G(LIQUID,FE,FEO3/2;0)   298.15 +81541.2;                3000. N 415 !
PAR G(LIQUID,FEO,FEO3/2;0)  298.15 -13353.8;                3000. N 415 !
PAR G(LIQUID,FEO,FEO3/2;1)  298.15 +6707.07;                3000. N 415 !
PAR G(LIQUID,FE,MNO;0)      298.15 +250*T;                  6000. N 459 !
PAR G(LIQUID,FE,MNO3/2;0)   298.15 +250*T;                  6000. N 459 !
PAR G(LIQUID,FEO,MNO;0)     298.15 -8000;                   6000. N 459 !
PAR G(LIQUID,MN,MNO;0)      298.15 +68544;                  6000. N 459 !
PAR G(LIQUID,MN,MNO;1)      298.15 +27201;                  6000. N 459 !
PAR G(LIQUID,MNO,MNO3/2;0)  298.15 -25247;                  6000. N 459 !
PAR G(LIQUID,FE,NBO;0)      298.15 +250*T;                  6000. N 459 !
PAR G(LIQUID,FE,NBO2;0)     298.15 +250*T;                  6000. N 459 !
PAR G(LIQUID,NB,NBO;0)      298.15 +33000;                  3000. N 459 !
PAR G(LIQUID,NBO,NBO2;0)    298.15 +20000;                  3000. N 325 !
PAR G(LIQUID,NI,NIO;0)      298.15 +165532.581-63.7325*T;   3000. N 415 !
PAR G(LIQUID,NI,FEO;0)      298.15 +101573;                 3000. N 417 !
PAR G(LIQUID,NI,FEO3/2;0)   298.15 +68338;                  3000. N 417 !
PAR G(LIQUID,SI,SIO2;0)     298.15 +120000+14.4*T;          6000. N 420 !
PAR G(LIQUID,FE,SIO2;0)     298.15 +250*T;                  3000. N 325 !
PAR G(LIQUID,TI,TIO;0)      298.15 -179182+83.1337*T;       6000. N 459 !
PAR G(LIQUID,FE,TIO;0)      298.15 +250*T;                  3000. N 459 !
PAR G(LIQUID,FE,TIO3/2;0)   298.15 +250*T;                  3000. N 459 !
PAR G(LIQUID,FE,TIO2;0)     298.15 +250*T;                  3000. N 459 !

PAR G(LIQUID,FE,FES;0)      298.15 +51879-23.1867*T;        3000. N 459 !
PAR G(LIQUID,FE,FES;1)      298.15 +13765;                  3000. N 459 !
PAR G(LIQUID,FES,S;0)       298.15 +48313-21.807*T;         3000. N BOS !
PAR G(LIQUID,FES,S;1)       298.15 -72983+24.7145*T;        3000. N BOS !
PAR G(LIQUID,FE,MNS;0)      298.15 +109025;                 3000. N 459 !
PAR G(LIQUID,CR,MNS;0)      298.15 +109025;                 3000. N 459 !
PAR G(LIQUID,CRO3/2,MNS;0)  298.15 +100000;                 3000. N BOZ !
PAR G(LIQUID,SIO2,MNS;0)    298.15 +100000;                 3000. N BOZ !
PAR G(LIQUID,FES,MNS;0)     298.15 +2305;                   3000. N 459 !
PAR G(LIQUID,FES,MNS;1)     298.15 +6962;                   3000. N 459 !
PAR G(LIQUID,MN,MNS;0)      298.15 +51479;                  3000. N 459 !
PAR G(LIQUID,MN,MNS;1)      298.15 +21552;                  3000. N 459 !
PAR G(LIQUID,NI,NIS;0)      298.15 -25821.1;                6000. N 422 !
PAR G(LIQUID,NI,NIS;1)      298.15 +22844.5;                6000. N 422 !
PAR G(LIQUID,NIS,S;0)       298.15 +3216.46;                6000. N 422 !
PAR G(LIQUID,NIS,S;1)       298.15 -33304.3;                6000. N 422 !

PAR G(LIQUID,AL,SIN4/3;0)   298.15 +250*T;                  6000. N 325 !
PAR G(LIQUID,SI,ALO3/2;0)   298.15 +250*T;                  6000. N 325 !
PAR G(LIQUID,ALO3/2,TIO2;1) 298.15 -10000;                  3000. N 353 !
PAR G(LIQUID,FEO3/2,FES;0)  298.15 +24000;                  3000. N 417 !
PAR G(LIQUID,FE,FEO,FES;0)  298.15 +0;                      3000. N 417 !
PAR G(LIQUID,FE,FEO,FES;1)  298.15 +0;                      3000. N 417 !
PAR G(LIQUID,FE,FEO,FES;2)  298.15 -10000;                  3000. N 417 !
PAR G(LIQUID,FEO,FES;0)     298.15 +2000;                   3000. N 417 !

PAR G(LIQUID,NI,CRO3/2;0)    298.15 +202597.3-26.4604*T;    3000. N 459 !
PAR G(LIQUID,CR,CRO3/2,NI;0) 298.15 +0;                     3000. N 417 !
PAR G(LIQUID,CR,CRO3/2,NI;1) 298.15 +0;                     3000. N 417 !
PAR G(LIQUID,CR,CRO3/2,NI;2) 298.15 -200000;                3000. N 459 !

PAR G(LIQUID,NI,ALO3/2;0)     298.15         200000; 3000. N 417 !
PAR G(LIQUID,NI,SIO2;0)       298.15         100000; 3000. N 417 !
PAR G(LIQUID,NIO,SIO2;0)      298.15         100000; 3000. N 417 !

PAR G(LIQUID,AL,SIO2;0)      298.15         100000; 3000. N BOZ !
PAR G(LIQUID,AL,CRO3/2;0)      298.15         100000; 3000. N BOZ !
PAR G(LIQUID,AL,FEO;0)      298.15         100000; 3000. N BOZ !
PAR G(LIQUID,AL,MNO;0)      298.15         100000; 3000. N BOZ !
PAR G(LIQUID,AL,NIO;0)      298.15         100000; 3000. N BOZ !
PAR G(LIQUID,B,ALO3/2;0)      298.15         100000; 3000. N BOZ !
PAR G(LIQUID,B,SIO2;0)      298.15         100000; 3000. N BOZ !
PAR G(LIQUID,B,CRO3/2;0)      298.15         100000; 3000. N BOZ !
PAR G(LIQUID,B,FEO;0)      298.15         100000; 3000. N BOZ !
PAR G(LIQUID,B,MNO;0)      298.15         100000; 3000. N BOZ !
PAR G(LIQUID,B,NIO;0)      298.15         100000; 3000. N BOZ !
PAR G(LIQUID,CO,ALO3/2;0)      298.15         100000; 3000. N BOZ !
PAR G(LIQUID,CO,SIO2;0)      298.15         100000; 3000. N BOZ !
PAR G(LIQUID,CO,CRO3/2;0)      298.15         100000; 3000. N BOZ !
PAR G(LIQUID,CO,FEO;0)      298.15         100000; 3000. N BOZ !
PAR G(LIQUID,CO,MNO;0)      298.15         100000; 3000. N BOZ !
PAR G(LIQUID,CO,NIO;0)      298.15         100000; 3000. N BOZ !
PAR G(LIQUID,CR,ALO3/2;0)      298.15         100000; 3000. N BOZ !
PAR G(LIQUID,CR,SIO2;0)      298.15         100000; 3000. N BOZ !
PAR G(LIQUID,CU,ALO3/2;0)      298.15         100000; 3000. N BOZ !
PAR G(LIQUID,CU,SIO2;0)      298.15         100000; 3000. N BOZ !
PAR G(LIQUID,CU,CRO3/2;0)      298.15         100000; 3000. N BOZ !
PAR G(LIQUID,CU,FEO;0)      298.15         100000; 3000. N BOZ !
PAR G(LIQUID,CU,MNO;0)      298.15         100000; 3000. N BOZ !
PAR G(LIQUID,CU,NIO;0)      298.15         100000; 3000. N BOZ !
PAR G(LIQUID,MG,ALO3/2;0)      298.15         100000; 3000. N BOZ !
PAR G(LIQUID,MG,SIO2;0)      298.15         100000; 3000. N BOZ !
PAR G(LIQUID,MG,CRO3/2;0)      298.15         100000; 3000. N BOZ !
PAR G(LIQUID,MG,FEO;0)      298.15         100000; 3000. N BOZ !
PAR G(LIQUID,MG,MNO;0)      298.15         100000; 3000. N BOZ !
PAR G(LIQUID,MG,NIO;0)      298.15         100000; 3000. N BOZ !
PAR G(LIQUID,MN,ALO3/2;0)      298.15         100000; 3000. N BOZ !
PAR G(LIQUID,MN,SIO2;0)      298.15         100000; 3000. N BOZ !
PAR G(LIQUID,MN,CRO3/2;0)      298.15         100000; 3000. N BOZ !
PAR G(LIQUID,MN,FEO;0)      298.15         100000; 3000. N BOZ !
PAR G(LIQUID,MN,MNO;0)      298.15         100000; 3000. N BOZ !
PAR G(LIQUID,MN,NIO;0)      298.15         100000; 3000. N BOZ !
PAR G(LIQUID,MO,ALO3/2;0)      298.15         100000; 3000. N BOZ !
PAR G(LIQUID,MO,SIO2;0)      298.15         100000; 3000. N BOZ !
PAR G(LIQUID,MO,CRO3/2;0)      298.15         100000; 3000. N BOZ !
PAR G(LIQUID,MO,FEO;0)      298.15         100000; 3000. N BOZ !
PAR G(LIQUID,MO,MNO;0)      298.15         100000; 3000. N BOZ !
PAR G(LIQUID,MO,NIO;0)      298.15         100000; 3000. N BOZ !
PAR G(LIQUID,NB,ALO3/2;0)      298.15         100000; 3000. N BOZ !
PAR G(LIQUID,NB,SIO2;0)      298.15         100000; 3000. N BOZ !
PAR G(LIQUID,NB,CRO3/2;0)      298.15         100000; 3000. N BOZ !
PAR G(LIQUID,NB,FEO;0)      298.15         100000; 3000. N BOZ !
PAR G(LIQUID,NB,MNO;0)      298.15         100000; 3000. N BOZ !
PAR G(LIQUID,NB,NIO;0)      298.15         100000; 3000. N BOZ !
PAR G(LIQUID,NI,MNO;0)      298.15         100000; 3000. N BOZ !
PAR G(LIQUID,SI,CRO3/2;0)      298.15         100000; 3000. N BOZ !
PAR G(LIQUID,SI,FEO;0)      298.15         100000; 3000. N BOZ !
PAR G(LIQUID,SI,MNO;0)      298.15         100000; 3000. N BOZ !
PAR G(LIQUID,TI,SIO2;0)      298.15         100000; 3000. N BOZ !
PAR G(LIQUID,TI,CRO3/2;0)      298.15         100000; 3000. N BOZ !
PAR G(LIQUID,TI,FEO;0)      298.15         100000; 3000. N BOZ !
PAR G(LIQUID,TI,MNO;0)      298.15         100000; 3000. N BOZ !
PAR G(LIQUID,V,ALO3/2;0)      298.15         100000; 3000. N BOZ !
PAR G(LIQUID,V,SIO2;0)      298.15         100000; 3000. N BOZ !
PAR G(LIQUID,V,CRO3/2;0)      298.15         100000; 3000. N BOZ !
PAR G(LIQUID,V,FEO;0)      298.15         100000; 3000. N BOZ !
PAR G(LIQUID,V,MNO;0)      298.15         100000; 3000. N BOZ !
PAR G(LIQUID,V,NIO;0)      298.15         100000; 3000. N BOZ !
PAR G(LIQUID,W,ALO3/2;0)      298.15         100000; 3000. N BOZ !
PAR G(LIQUID,W,SIO2;0)      298.15         100000; 3000. N BOZ !
PAR G(LIQUID,W,CRO3/2;0)      298.15         100000; 3000. N BOZ !
PAR G(LIQUID,W,FEO;0)      298.15         100000; 3000. N BOZ !
PAR G(LIQUID,W,MNO;0)      298.15         100000; 3000. N BOZ !
PAR G(LIQUID,W,NIO;0)      298.15         100000; 3000. N BOZ !


PHASE BCC_A2  %A  2 1   3 !
 CONSTITUENT BCC_A2 : AL,B,CO,CR%,CU,FE%,MG,MN,MO%,NB%,NI,P,S,SI,TI%,V%,W% :
                      C,N,O,VA% : !
PAR G(BCC_A2,AL:VA;0) 298.15 +GALBCC#;                            2900. N 279 !
PAR G(BCC_A2,AL:C;0)  298.15 +UN_ASS#;                            300.  N !
PAR G(BCC_A2,AL:N;0)  298.15 +GHSERAL#+3*GHSERNN#+23000+10*T;     6000. N 461 !
PAR G(BCC_A2,AL:O;0)  298.15 +.5*GAL2O3#+1.5*GHSEROO#+200000;     6000. N 353 !
PAR G(BCC_A2,B:VA;0)  298.15 +GBBCC#;                             6000. N 291 !
PAR G(BCC_A2,CO:VA;0) 298.15 +GCOBCC#;                            6000. N 279 !
PAR G(BCC_A2,CO:C;0)  298.15 +GHSERCO#+3*GHSERCC#+248204-31.271*T;
                                                                  6000. N  32 !
PAR G(BCC_A2,CO:N;0)  298.15 +165375+597.14*T-100.427*T*LN(T)
    +698022*T**(-1);                                              6000. N 398 !
PAR    TC(BCC_A2,CO:VA;0) 298.15 +1450;                           6000. N 277 !
PAR BMAGN(BCC_A2,CO:VA;0) 298.15 +1.35;                           6000. N 277 !
PAR G(BCC_A2,CR:VA;0) 298.15 +GHSERCR#+GPCRBCC#;                  6000. N 279 !
PAR G(BCC_A2,CR:C;0)  298.15 +GHSERCR#+3*GHSERCC#+GPCRBCC#+3*GPCGRA#+416000; 
    6000. N  97 !
PAR G(BCC_A2,CR:N;0)  298.15 +GHSERCR#+3*GHSERNN#+311870+29.12*T; 6000. N 124 !
$PAR G(BCC_A2,CR:O;0)  298.15 +.5*GCR2O3#+1.5*GHSEROO#+200000;    6000. N 459 !
PAR G(BCC_A2,CR:O;0)  298.15 +GHSERCR#+3*GOSOL#;                  3000. N 415 !
PAR    TC(BCC_A2,CR:VA;0) 298.15 -311.5;         6000. N 277 !
PAR BMAGN(BCC_A2,CR:VA;0) 298.15 -0.008;         6000. N 277 !
PAR    TC(BCC_A2,CR:C;0)  298.15 -311.5;         6000. N  97 !
PAR BMAGN(BCC_A2,CR:C;0)  298.15 -0.008;         6000. N  97 !
PAR    TC(BCC_A2,CR:N;0)  298.15 -311.5;         6000. N 124 !
PAR BMAGN(BCC_A2,CR:N;0)  298.15 -0.008;         6000. N 124 !
PAR G(BCC_A2,CU:VA;0) 298.15 +4017-1.255*T+GHSERCU#;              3200. N 279 !
PAR G(BCC_A2,CU:C;0)  298.15 +146858-14.64*T+GHSERCU#+3*GHSERCC#; 6000. N 286 !
PAR G(BCC_A2,CU:N;0)  298.15 +100000+200*T+GHSERCU#+3*GHSERNN#;   6000. N 334 !
PAR G(BCC_A2,FE:VA;0) 298.15 +GHSERFE#+GPFEBCC#;                  6000. N 279 !
PAR G(BCC_A2,FE:C;0)  298.15 +GHSERFE#+GPFEBCC#+3*GHSERCC#+3*GPCGRA#
    +322050+75.667*T;                                             6000. N 186 !
PAR G(BCC_A2,FE:N;0)  298.15 +93562+165.07*T+GHSERFE#+3*GHSERNN#; 6000. N 124 !
$PAR G(BCC_A2,FE:O;0)  298.15 +.5*GFE2O3#+1.5*GHSEROO#+200000;    6000. N 325 !
PAR G(BCC_A2,FE:O;0)  298.15 +GHSERFE#+3*GOSOL#;                  3000. N 415 !
PAR    TC(BCC_A2,FE:VA;0) 298.15 +1043;          6000. N 277 !
PAR BMAGN(BCC_A2,FE:VA;0) 298.15 +2.22;          6000. N 277 !
PAR    TC(BCC_A2,FE:C;0)  298.15 +1043;          6000. N 186 !
PAR BMAGN(BCC_A2,FE:C;0)  298.15 +2.22;          6000. N 186 !
PAR    TC(BCC_A2,FE:N;0)  298.15 +1043;          6000. N 124 !
PAR BMAGN(BCC_A2,FE:N;0)  298.15 +2.22;          6000. N 124 !
PAR G(BCC_A2,MG:VA;0) 298.15 +GMGBCC#;                            6000. N 279 !
PAR G(BCC_A2,MN:VA;0) 298.15 +GMNBCC#;                            6000. N 279 !
PAR G(BCC_A2,MN:C;0)  298.15 +10000+30*T+GHSERMN#+3*GHSERCC#;     6000. N 263 !
PAR G(BCC_A2,MN:N;0)  298.15 -55600+606.648*T-100.41*T*LN(T)+844897*T**(-1);
                                                                  6000. N 339 !
PAR G(BCC_A2,MN:O;0)  298.15 +.5*GMN2O3#+1.5*GHSEROO#+200000;     6000. N 325 !
PAR    TC(BCC_A2,MN:VA;0) 298.15 -580;           2000. N 277 !
PAR BMAGN(BCC_A2,MN:VA;0) 298.15 -.27;           2000. N 277 !
PAR G(BCC_A2,MO:VA;0) 298.15 +GHSERMO#+GPMOBCC#;                  5000. N 279 !
PAR G(BCC_A2,MO:C;0)  298.15 +331000-75*T+GHSERMO#+3*GHSERCC#;    6000. N 100 !
PAR G(BCC_A2,MO:N;0)  298.15 +GHSERMO#+3*GHSERNN#+299700+79.73*T; 6000. N 124 !
PAR G(BCC_A2,NB:VA;0) 298.15 +GHSERNB#;                           6000. N 279 !
$PAR G(BCC_A2,NB:C;0)  298.15 +520879-70.807*T+GHSERNB#+3*GHSERCC#; 
$                                                                 6000. N 327 !
PAR G(BCC_A2,NB:C;0)  298.15 +446349-70*T+GHSERNB#+3*GHSERCC#;    6000. N 459 !
PAR G(BCC_A2,NB:N;0)  298.15 -207283+110.085*T+GHSERNB#+3*GHSERNN#; 
                                                                  6000. N 326 !
PAR G(BCC_A2,NB:O;0)  298.15 +100000+GHSERNB#+3*GHSEROO#;         6000. N 325 !
PAR G(BCC_A2,NI:VA;0) 298.15 +GNIBCC#;                            3000. N 279 !
PAR G(BCC_A2,NI:C;0)  298.15 +400000-100*T+GHSERNI#+3*GHSERCC#;   6000. N  69 !
PAR G(BCC_A2,NI:N;0)  298.15 +200000+200*T+GHSERNI#+3*GHSERNN#;   6000. N 343 !
PAR G(BCC_A2,NI:O;0)  298.15 +GNIBCC#+3*GOSOL#;                   3000. N 415 !
PAR    TC(BCC_A2,NI:VA;0) 298.15 +575;           6000. N 277 !
PAR BMAGN(BCC_A2,NI:VA;0) 298.15 +.85;           6000. N 277 !
PAR    TC(BCC_A2,NI:C;0)  298.15 +575;           6000. N  69 !
PAR BMAGN(BCC_A2,NI:C;0)  298.15 +.85;           6000. N  69 !
PAR    TC(BCC_A2,NI:N;0)  298.15 +575;           6000. N 343 !
PAR BMAGN(BCC_A2,NI:N;0)  298.15 +.85;           6000. N 343 !
PAR G(BCC_A2,P:VA;0)  298.15 +44768.8-13.26*T+GPPRED#;            6000. N 279 !
PAR G(BCC_A2,P:C;0)   298.15 +GPPRED#+3*GHSERCC#+1308832.45;      6000. N 390 !
PAR G(BCC_A2,S:VA;0)  298.15 +105000+GHSERSS#;                    6000. N BOS !
PAR G(BCC_A2,S:N;0)   298.15 +UN_ASS#;                            6000. N !
PAR G(BCC_A2,S:O;0)   298.15 +UN_ASS#;                            3000. N !
PAR G(BCC_A2,SI:VA;0) 298.15 +GSIBCC#;                            3600. N 279 !
PAR G(BCC_A2,SI:C;0)  298.15 322050-75.667*T+GSIBCC#+3*GHSERCC#+3*GPCGRA#;
                                                                  6000. N  95 !
PAR G(BCC_A2,SI:N;0)  298.15 +100000+GHSERSI#+3*GHSERNN#;         6000. N 216 !
PAR G(BCC_A2,SI:O;0)  298.15 +100000+GHSERSI#+3*GHSEROO#;         6000. N 459 !
PAR G(BCC_A2,TI:VA;0) 298.15 +GTIBCC#;                            4000. N 279 !
PAR G(BCC_A2,TI:C;0)  298.15 +600000+GHSERTIC#+2*GHSERCC#;        6000. N 384 !
PAR G(BCC_A2,TI:N;0)  298.15 +2604201.62+118.04*T+GHSERTIN#+2*GHSERNN#;
                                                                  6000. N 337 !
PAR G(BCC_A2,TI:O;0)  298.15 +GHSERTI#+3*GHSEROO#-400000;         6000. N 353 !
PAR G(BCC_A2,V:VA;0)  298.15 +GHSERVV#;                           4000. N 279 !
PAR G(BCC_A2,V:C;0)   298.15 +108449+GHSERVV#+3*GHSERCC#;         6000. N 252 !
$PAR G(BCC_A2,V:N;0)   298.15 +800000+GHSERVV#+3*GHSERNN#;        6000. N 394 !
PAR G(BCC_A2,V:N;0)   298.15 +843000+GHSERVV#+3*GHSERNN#;         6000. N 150 !
PAR G(BCC_A2,W:VA;0)  298.15 +GHSERWW#+GPWBCC#;  6000. N 279 !
PAR G(BCC_A2,W:C;0)   298.15 +GHSERWW#+3*GHSERCC#+GPWBCC#+3*GPCGRA#
    +375100-35.87*T;                                              6000. N 194 !
PAR G(BCC_A2,W:N;0)   298.15 +268828.908+444.620024*T-72.7446506*T*LN(T)
    +1079965*T**(-1)-0.0251743468*T**2;                           6000. N 331 !
PAR G(BCC_A2,ZN:VA;0) 298.15 +GZNBCC#;                            6000. N 279 !

PAR G(BCC_A2,AL,CR:VA;0) 298.15 -54900+10*T;           6000. N 354 !
PAR G(BCC_A2,AL,CU:VA;0) 298.15 -73554+4*T;            6000. N 355 !
PAR G(BCC_A2,AL,CU:VA;1) 298.15 +51500-11.84*T;        6000. N 355 !
PAR G(BCC_A2,AL,FE:VA;0) 298.15 +4*LALFEB0#-4*ALFEW1#; 6000. N 282 !
PAR G(BCC_A2,AL,FE:VA;1) 298.15 +8*LALFEB1#;           6000. N 282 !
PAR TC(BCC_A2,AL,FE:VA;1) 298.15 +8*ETCALFE#;          6000. N 282 !
PAR G(BCC_A2,AL,MG:VA;0) 298.15 +4971-3.5*T;           6000. N 287 !
PAR G(BCC_A2,AL,MG:VA;1) 298.15 +900+.423*T;           6000. N 287 !
PAR G(BCC_A2,AL,MG:VA;2) 298.15 +950;                  6000. N 287 !
PAR G(BCC_A2,AL,MN:VA;0) 298.15 -120077+52.851*T;      6000. N 274 !
PAR G(BCC_A2,AL,MN:VA;1) 298.15 -40652+29.2764*T;      6000. N 274 !
PAR G(BCC_A2,AL,MO:VA;0) 298.15 -75000+25*T;           6000. N 371 !
PAR G(BCC_A2,AL,NB:VA;0) 298.15 -104050+30*T;          6000. N 372 !
PAR G(BCC_A2,AL,NB:VA;1) 298.15 +9140-4*T;             6000. N 372 !
PAR G(BCC_A2,AL,NB:VA;2) 298.15 +12000;                6000. N 372 !
$PAR G(BCC_A2,AL,SI:VA;0) 298.15 +80*T;                 6000. N REF !
PAR G(BCC_A2,AL,TI:VA;0) 298.15 -128500+39*T;          6000. N 288 !
PAR G(BCC_A2,AL,TI:VA;1) 298.15 +6000;                 6000. N 288 !
PAR G(BCC_A2,AL,TI:VA;2) 298.15 +21200;                6000. N 288 !
PAR G(BCC_A2,AL,V:VA;0)  298.15 -95000+20*T;           6000. N 288 !
PAR G(BCC_A2,AL,V:VA;1)  298.15 -6000;                 6000. N 288 !
PAR G(BCC_A2,AL,W:VA;0)  298.15 -27000+25*T;           6000. N 373 !
PAR G(BCC_A2,AL,W:VA;1)  298.15 -10000;                6000. N 373 !
PAR G(BCC_A2,B,CR:VA;0)  298.15 -140000+49*T;          6000. N 291 !
PAR G(BCC_A2,B,FE:VA;0)  298.15 -1000-5*T;             6000. N 291 !
PAR G(BCC_A2,B,MO:VA;0)  298.15 -92000+20*T;           6000. N 291 !
PAR G(BCC_A2,B,V:VA;0)   298.15 -100000+25*T;          6000. N 291 !
PAR G(BCC_A2,CO,CR:VA;0) 298.15 +17208-13.519*T;       6000. N 344 !
PAR G(BCC_A2,CO,CR:VA;1) 298.15 -5470;                 6000. N 344 !
PAR G(BCC_A2,CO,FE:VA;0) 298.15 
    -23669+103.9627*T-12.7886*T*LN(T);                 6000. N  18 !
PAR    TC(BCC_A2,CO,FE:VA;0) 298.15 +590;    6000. N  18 !
PAR BMAGN(BCC_A2,CO,FE:VA;0) 298.15 +2.4127; 6000. N  18 !
PAR BMAGN(BCC_A2,CO,FE:VA;1) 298.15 +0.2418; 6000. N  18 !
PAR G(BCC_A2,CO,MN:VA;0) 298.15 -23945;                6000. N 259 !
PAR G(BCC_A2,CO,MO:VA;0) 298.15 +5902.3+7.597*T;       6000. N 454 !
PAR G(BCC_A2,CO,MO:VA;1) 298.15 -17675.9;              6000. N 454 !
PAR    TC(BCC_A2,CO,MO:VA;0) 298.15  -3700;            6000. N 454 !
PAR BMAGN(BCC_A2,CO,MO:VA;0) 298.15 -3.445;            6000. N 454 !
PAR G(BCC_A2,CO,NI:VA;0) 298.15 +2000;                 6000. N  22 !
PAR    TC(BCC_A2,CO,NI:VA;0) 298.15 +556;              6000. N  22 !
PAR    TC(BCC_A2,CO,NI:VA;1) 298.15 -288;              6000. N  22 !
PAR BMAGN(BCC_A2,CO,NI:VA;0) 298.15 .474;              6000. N  22 !
PAR G(BCC_A2,CO,NB:VA;0) 298.15 +6627;                 6000. N 408 !
PAR G(BCC_A2,CO,TI:VA;0) 298.15 -115660+40.762*T;      6000. N 413 !
PAR TC(BCC_A2,CO,TI:VA;0)    298.15 -1830;             6000. N 413 !
PAR TC(BCC_A2,CO,TI:VA;1)    298.15 +970;              6000. N 413 !
PAR G(BCC_A2,CO,W:VA;0)  298.15 +56517;                6000. N  37 !
PAR    TC(BCC_A2,CO,W:VA;0)  298.15 -3379;             6000. N  37 !
PAR BMAGN(BCC_A2,CO,W:VA;0)  298.15 -3.146;            6000. N  37 !
$AR G(BCC_A2,CR,CU:VA;0) 298.15 +200000;               6000. N COST2 !
PAR G(BCC_A2,CR,CU:VA;0) 298.15 +100000-10*T;          6000. N BOS !
$   to stabilize BCC in 2%Cu steel
PAR G(BCC_A2,CR,FE:VA;0) 298.15 +20500-9.68*T;         6000. N 103 !
PAR BMAGN(BCC_A2,CR,FE:VA;0) 298.15 -0.85;             6000. N 103 !
PAR TC(BCC_A2,CR,FE:VA;0)    298.15 +1650;             6000. N 103 !
PAR TC(BCC_A2,CR,FE:VA;1)    298.15 +550;              6000. N 103 !
PAR G(BCC_A2,CR,MG:VA;0) 298.15 +80*T;                 6000. N 432 !
PAR G(BCC_A2,CR,MN:VA;0) 298.15 -20328+18.7339*T;      6000. N 323 !
PAR G(BCC_A2,CR,MN:VA;1) 298.15 -9162+4.4183*T;        6000. N 323 !
PAR BMAGN(BCC_A2,CR,MN:VA;0) 298.15 +.48643;  6000. N 323 !
PAR BMAGN(BCC_A2,CR,MN:VA;2) 298.15 -.72035;  6000. N 323 !
PAR BMAGN(BCC_A2,CR,MN:VA;4) 298.15 -1.93265; 6000. N 323 !
PAR TC(BCC_A2,CR,MN:VA;0)    298.15 -1325;    6000. N 323 !
PAR TC(BCC_A2,CR,MN:VA;2)    298.15 -1133;    6000. N 323 !
PAR TC(BCC_A2,CR,MN:VA;4)    298.15 -10294;   6000. N 323 !
PAR TC(BCC_A2,CR,MN:VA;6)    298.15 +26706;   6000. N 323 !
$AR TC(BCC_A2,CR,MN:VA;8)    298.15 -28117;   6000. N 323 !
PAR G(BCC_A2,CR,MO:VA;0) 298.15 +28890-7.962*T;         6000. N 119 !
PAR G(BCC_A2,CR,MO:VA;1) 298.15  +5974-2.428*T;         6000. N 119 !
PAR G(BCC_A2,CR,NB:VA;0) 298.15 +43426.41-13.01153*T;   6000. N 427 !
PAR G(BCC_A2,CR,NB:VA;1) 298.15 +13201.20-6.66604*T;    6000. N 427 !
PAR G(BCC_A2,CR,NI:VA;0) 298.15 +17170-11.8199*T;       6000. N 314 !
PAR G(BCC_A2,CR,NI:VA;1) 298.15 +34418-11.8577*T;       6000. N 314 !
PAR TC(BCC_A2,CR,NI:VA;0)    298.15 +2373;              6000. N 158 !
PAR TC(BCC_A2,CR,NI:VA;1)    298.15 +617;               6000. N 158 !
PAR BMAGN(BCC_A2,CR,NI:VA;0) 298.15 +4;                 6000. N 158 !
PAR G(BCC_A2,CR,P:VA;0)  298.15 -70000;                 6000. N 406 !
PAR G(BCC_A2,CR,SI:VA;0) 298.15 -86299+4.98075*T;       6000. N 325 !
PAR G(BCC_A2,CR,SI:VA;1) 298.15 -59585+19.20022*T;      6000. N 325 !
PAR G(BCC_A2,CR,TI:VA;0) 298.15 +19100;                 6000. N 351 !
PAR G(BCC_A2,CR,TI:VA;1) 298.15 +5500;                  6000. N 351 !
PAR G(BCC_A2,CR,TI:VA;2) 298.15 +1750;                  6000. N 351 !
PAR G(BCC_A2,CR,V:VA;0)  298.15 -9875-2.6964*T;         6000. N 315 !
PAR G(BCC_A2,CR,V:VA;1)  298.15 -1720-2.5237*T;         6000. N 315 !
PAR G(BCC_A2,CR,W:VA;0)  298.15 +31520;                 6000. N 196 !
PAR G(BCC_A2,CR,W:VA;1)  298.15 -1320;                  6000. N 196 !
PAR G(BCC_A2,CR,ZN:VA;0) 298.15 +80*T;                  6000. N 450 !
PAR G(BCC_A2,CU,FE:VA;0) 298.15 +39257.976-4.1498304*T; 6000. N 349 !
PAR G(BCC_A2,CU,NB:VA;0) 298.15 +49480.18;              6000. N  88 !
$AR G(BCC_A2,CU,NI:VA;0) 298.15 +8047.72+3.42217*T;     6000. N 348 !
$AR G(BCC_A2,CU,NI:VA;1) 298.15 -2041.30+0.99714*T;     6000. N 348 !
PAR G(BCC_A2,CU,NI:VA;0) 298.15 -20000;                 6000. N BOS !
$ changed parameter L(BCC,CU,NI:VA)=-20000; to stabilize BCC in 2% Cu steel
PAR G(BCC_A2,CU,P:VA;0)  298.15 -135000+20*T;           6000. N 286 !
PAR G(BCC_A2,CU,SI:VA;0) 298.15 -21740+3.9*T;           6000. N 359 !
PAR G(BCC_A2,CU,SI:VA;1) 298.15 -40000-4.39*T;          6000. N 359 !
PAR G(BCC_A2,CU,SI:VA;2) 298.15 -100;                   6000. N 359 !
PAR G(BCC_A2,CU,TI:VA;0) 298.15 -3837+4.1036*T;         6000. N 325 !
PAR G(BCC_A2,CU,V:VA;0)  298.15 +30509.49+6.59362*T;    6000. N  88 !
PAR G(BCC_A2,CU,ZN:VA;0) 298.15 -51595.88+13.064*T;     6000. N 451 !
PAR G(BCC_A2,CU,ZN:VA;1) 298.15 +7562.12-6.45432*T;     6000. N 451 !
PAR G(BCC_A2,CU,ZN:VA;2) 298.15 +30743.74-29.915*T;     6000. N 451 !
PAR G(BCC_A2,FE,MG:VA;0) 298.15 +65700;                 6000. N 437 !
PAR G(BCC_A2,FE,MN:VA;0) 298.15 -2759+1.237*T;          6000. N 257 !
PAR TC(BCC_A2,FE,MN:VA;0)   298.15 +123;          6000. N 257 !
PAR G(BCC_A2,FE,MO:VA;0) 298.15 +36818-9.141*T;         6000. N  10 !
PAR G(BCC_A2,FE,MO:VA;1) 298.15 -362-5.724*T;           6000. N  10 !
PAR TC(BCC_A2,FE,MO:VA;0)   298.15 +335;          6000. N  10 !
PAR TC(BCC_A2,FE,MO:VA;1)   298.15 +526;          6000. N  10 !
PAR G(BCC_A2,FE,NB:VA;0) 298.15 -25373+17.1886*T;       6000. N 459 !
PAR G(BCC_A2,FE,NI:VA;0) 298.15  -956.63-1.28726*T;     6000. N 154 !
PAR G(BCC_A2,FE,NI:VA;1) 298.15 +1789.03-1.92912*T;     6000. N 154 !
PAR G(BCC_A2,FE,P:VA;0)  298.15 -186256+27.939*T;       6000. N 364 !
PAR TC(BCC_A2,FE,P:VA;0)    298.15 -941;          6000. N 364 !
PAR G(BCC_A2,FE,S:VA;0)  298.15 -119675-18.7201*T;      6000. N 459 !
PAR G(BCC_A2,FE,SI:VA;0) 298.15 +4*L0BCC#-4*FESIW1#;    6000. N  95 !
PAR G(BCC_A2,FE,SI:VA;1) 298.15 +8*L1BCC#;              6000. N  95 !
PAR G(BCC_A2,FE,SI:VA;2) 298.15 +16*L2BCC#;             6000. N  95 !
PAR TC(BCC_A2,FE,SI:VA;1)    298.15 +8*ETCFESI#;        6000. N  95 !
PAR G(BCC_A2,FE,TI:VA;0) 298.15 -59098+11.5*T;          6000. N 380 !
PAR G(BCC_A2,FE,TI:VA;1) 298.15 -1796+T;                6000. N 380 !
PAR G(BCC_A2,FE,TI:VA;2) 298.15 +5602+3.5*T;            6000. N 380 !
PAR G(BCC_A2,FE,V:VA;0)  298.15 -23674+.465*T;          6000. N 265 !
PAR G(BCC_A2,FE,V:VA;1)  298.15 +8283;                  6000. N 265 !
PAR BMAGN(BCC_A2,FE,V:VA;0)  298.15 -2.26;        6000. N 107 !
PAR TC(BCC_A2,FE,V:VA;0)     298.15  -110;        6000. N 107 !
PAR TC(BCC_A2,FE,V:VA;1)     298.15 +3075;        6000. N 107 !
PAR TC(BCC_A2,FE,V:VA;2)     298.15  +808;        6000. N 107 !
PAR TC(BCC_A2,FE,V:VA;3)     298.15 -2169;        6000. N 107 !
PAR G(BCC_A2,FE,W:VA;0)  298.15 +41544;                 6000. N 190 !
PAR G(BCC_A2,FE,W:VA;1)  298.15 -12621;                 6000. N 190 !
PAR G(BCC_A2,MG,MN:VA;0) 298.15 +70000;                 6000. N 438 !
PAR G(BCC_A2,MG,NI:VA;0) 298.15 +80*T;                  6000. N 439 !
$PAR G(BCC_A2,MG,ZN:VA;0) 298.15 -10000;                6000. N 442 !
PAR G(BCC_A2,MN,NI:VA;0) 298.15 -51638.31+3.64*T;       6000. N 178 !
PAR G(BCC_A2,MN,NI:VA;1) 298.15 +6276;                  6000. N 178 !
PAR G(BCC_A2,MN,MO:VA;0) 298.15 +49770-14.2564*T;       6000. N 325 !
PAR G(BCC_A2,MN,MO:VA;1) 298.15 -7260;                  6000. N 325 !
PAR G(BCC_A2,MN,SI:VA;0) 298.15 -89620.7+2.94097*T;     6000. N 283 !
PAR G(BCC_A2,MN,SI:VA;1) 298.15 -7500;                  6000. N 283 !
PAR G(BCC_A2,MN,TI:VA;0) 298.15 -23200+20*T;            6000. N 358 !
PAR G(BCC_A2,MN,TI:VA;1) 298.15 -1000;                  6000. N 358 !
PAR G(BCC_A2,MN,V:VA;0)  298.15 -10000;                 6000. N 269 !
PAR G(BCC_A2,MO,NB:VA;0) 298.15 -37868.7+3.08423*T;     6000. N 236 !
PAR G(BCC_A2,MO,NB:VA;1) 298.15  +6731.4-0.56598*T;     6000. N 236 !
PAR G(BCC_A2,MO,NI:VA;0) 298.15 +46422;                 6000. N 121 !
PAR G(BCC_A2,MO,SI:VA;0) 298.15 -70899.6;               6000. N 238 !
PAR G(BCC_A2,MO,TI:VA;0) 298.15 +3383.4-10.0774*T;      6000. N 386 !
PAR G(BCC_A2,MO,TI:VA;1) 298.15 -56704.6+32.12*T;       6000. N 386 !
PAR G(BCC_A2,MO,TI:VA;2) 298.15 -15172.4;               6000. N 386 !
PAR G(BCC_A2,MO,W:VA;0)  298.15 +2000;                  6000. N 201 !
PAR G(BCC_A2,NB,TI:VA;0) 298.15 +8900;                  6000. N 400 !
PAR G(BCC_A2,NB,W:VA;0)  298.15 -34343+6.074*T;         6000. N 327 !
PAR G(BCC_A2,NI,SI:VA;0) 298.15 -180612+48.1896*T;      6000. N 325 !
PAR G(BCC_A2,NI,SI:VA;1) 298.15 -129600+11.0687*T;      6000. N 325 !
PAR G(BCC_A2,NI,SI:VA;2) 298.15 +38561-35.8861*T;       6000. N 325 !
PAR G(BCC_A2,NI,TI:VA;0) 298.15 -97427.4+12.1120*T;     6000. N 402 !
PAR G(BCC_A2,NI,TI:VA;1) 298.15 -32315.3;               6000. N 402 !
PAR G(BCC_A2,NI,V:VA;0)  298.15 -30513.8+12.6138*T;     6000. N 363 !
PAR G(BCC_A2,NI,W:VA;0)  298.15 +82000;                 6000. N 192 !
PAR G(BCC_A2,SI,TI:VA;0) 298.15 -275629.1+42.5094*T;    6000. N 360 !
PAR G(BCC_A2,SI,TI:VA;1) 298.15 +25025.35-2.00203*T;    6000. N 360 !
PAR G(BCC_A2,SI,TI:VA;2) 298.15 +83940.65-6.71526*T;    6000. N 360 !
PAR G(BCC_A2,SI,V:VA;0)  298.15 -164505+30.1*T;         6000. N 361 !
PAR G(BCC_A2,SI,V:VA;1)  298.15 +37000;                 6000. N 361 !
PAR G(BCC_A2,SI,V:VA;2)  298.15 +20000;                 6000. N 361 !
PAR G(BCC_A2,SI,W:VA;0)  298.15 +13667.6;               6000. N 238 !
PAR G(BCC_A2,SI,ZN:VA;0) 298.15 +50000;                 6000. N 452 !
PAR G(BCC_A2,TI,V:VA;0)  298.15 +10500-1.5*T;           6000. N 362 !
PAR G(BCC_A2,TI,V:VA;1)  298.15 +2000;                  6000. N 362 !
PAR G(BCC_A2,TI,V:VA;2)  298.15 +1000;                  6000. N 362 !
PAR G(BCC_A2,TI,W:VA;0)  298.15 +4313+12.761*T;         6000. N 332 !
PAR G(BCC_A2,TI,W:VA;1)  298.15 +9768-3.785*T;          6000. N 332 !

PAR G(BCC_A2,CR:C,VA;0)  298.15 -190*T;                 6000. N  97 !
PAR G(BCC_A2,CU:C,VA;0)  298.15 +120000;                6000. N 286 !
PAR G(BCC_A2,FE:C,VA;0)  298.15 -190*T;                 6000. N 186 !
PAR G(BCC_A2,MO:C,VA;0)  298.15 -50000;                 6000. N 335 !
$PAR G(BCC_A2,NB:C,VA;0)  298.15 -588143;                6000. N 327 !
PAR G(BCC_A2,NB:C,VA;0)  298.15 -510296;                6000. N 459 !
PAR G(BCC_A2,TI:C,VA;0)  298.15 -881180+45.5*T;         6000. N 384 !
PAR G(BCC_A2,V:C,VA;0)   298.15 -297868;                6000. N 252 !

PAR G(BCC_A2,CR:N,VA;0)  298.15 -200000;                6000. N 124 !
PAR G(BCC_A2,MN:N,VA;0)  298.15 -185000;                6000. N 339 !
PAR G(BCC_A2,NB:N,VA;0)  298.15 -357277+129.474*T;      6000. N 326 !
PAR G(BCC_A2,TI:N,VA;0)  298.15 -3215338.17;            6000. N 337 !
PAR G(BCC_A2,V:N,VA;0)   298.15 -1680000+325*T;         6000. N 150 !
PAR G(BCC_A2,W:N,VA;0)   298.15 +83285-69.977*T;        6000. N 331 !

PAR G(BCC_A2,CR:O,VA;0)  298.15 -673435+27.86*T;        3000. N 415 !
$PAR G(BCC_A2,FE:O,VA;0)  298.15 -321404+148.9596*T;    6000. N 325 !
PAR G(BCC_A2,FE:O,VA;0)  298.15 -517548+71.83*T;        3000. N 415 !
PAR G(BCC_A2,MN:O,VA;0)  298.15 -321404+148.9596*T;     6000. N 325 !
PAR G(BCC_A2,NB:O,VA;0)  298.15 -580330+130.8642*T;     6000. N 325 !
PAR G(BCC_A2,NI:O,VA;0)  298.15 -400000+50.00*T;        3000. N 415 !
PAR G(BCC_A2,TI:O,VA;0)  298.15 -1207294+274.32025*T;   6000. N 353 !

PAR G(BCC_A2,CO,CR:C;0)  298.15 +17208-13.519*T;        6000. N 344 !
PAR G(BCC_A2,CO,CR:C;1)  298.15 -5470;                  6000. N 344 !
PAR G(BCC_A2,CO,NI:C;0)  298.15 +6000;                  6000. N  26 !
PAR G(BCC_A2,CO,W:C;0)   298.15 -100000;                6000. N  58 !
PAR G(BCC_A2,CR,FE:C;0)  298.15 -1250000+667.7*T;       6000. N 314 !
PAR BMAGN(BCC_A2,CR,FE:C;0)  298.15 -.85;         6000. N  98 !
PAR TC(BCC_A2,CR,FE:C;0)     298.15 +1650;        6000. N  98 !
PAR TC(BCC_A2,CR,FE:C;1)     298.15 +550;         6000. N  98 !
PAR TC(BCC_A2,CR,NI:C;0)     298.15 +2373;        3000. N 171 !
PAR TC(BCC_A2,CR,NI:C;1)     298.15 +617;         3000. N 171 !
PAR BMAGN(BCC_A2,CR,NI:C;0)  298.15 +4;           3000. N 171 !
PAR G(BCC_A2,CR,MN:C;0)  298.15 -20328+18.7339*T;       6000. N 324 !
PAR G(BCC_A2,CR,MN:C;1)  298.15 -9162+4.4183*T;         6000. N 324 !
PAR G(BCC_A2,FE,MN:C;0)  298.15 +34052-23.467*T;        6000. N 263 !
PAR G(BCC_A2,FE,MO:C;0)  298.15 -1250000+667.7*T;       6000. N 314 !
PAR TC(BCC_A2,FE,MO:C;0) 298.15 +335;                   6000. N 109 !
PAR TC(BCC_A2,FE,MO:C;1) 298.15 +526;                   6000. N 109 !
PAR G(BCC_A2,FE,NI:C;0)  298.15  -956.63-1.28726*T;     6000. N 188 !
PAR G(BCC_A2,FE,NI:C;1)  298.15 +1789.03-1.92912*T;     6000. N 188 !
PAR G(BCC_A2,FE,SI:C;0)  298.15 +1000000-100*T;         6000. N 445 !
PAR G(BCC_A2,FE,SI:C;1)  298.15 -900000;                6000. N 445 !
PAR G(BCC_A2,FE,V:C;0)   298.15 -23674+.465*T;          6000. N 266 !
PAR G(BCC_A2,FE,V:C;1)   298.15 +8283;                  6000. N 266 !
PAR G(BCC_A2,FE,W:C;0)   298.15 -140000;                6000. N 190 !
PAR G(BCC_A2,MN,V:C;0)   298.15 -10000;                 6000. N 270 !
PAR G(BCC_A2,MO,TI:C;0)  298.15 -175027.2;              6000. N 386 !
PAR G(BCC_A2,MO,W:C;0)   298.15 +2000;                  6000. N 205 !

PAR G(BCC_A2,CR,FE:N;0)  298.15 -799379+293*T;          6000. N 122 !
PAR TC(BCC_A2,CR,FE:N;0)     298.15 +1650;     6000. N 122 !
PAR TC(BCC_A2,CR,FE:N;1)     298.15 +550;      6000. N 122 !
PAR BMAGN(BCC_A2,CR,FE:N;0)  298.15 -.85;      6000. N 122 !
PAR BMAGN(BCC_A2,CR,NI:N;0)  298.15 +4;        6000. N 125 !
PAR TC(BCC_A2,CR,NI:N;0)     298.15 +2373;     6000. N 125 !
PAR TC(BCC_A2,CR,NI:N;1)     298.15 +617;      6000. N 125 !
PAR G(BCC_A2,FE,MO:N;0)  298.15 -151200;                6000. N 130 !
PAR G(BCC_A2,FE,W:N;0)   298.15 -950000;                6000. N 216 !

PAR G(BCC_A2,AL,TI:O;0)  298.15 -618051;                6000. N 353 !

PAR G(BCC_A2,AL,TI,V:VA;0)  298.15 +32045.963;          6000. N COST2 !
PAR G(BCC_A2,CR,CU,FE:VA;0) 298.15 -60000;              6000. N BOS !
$ Added parameter L(BCC,CR,CU,FE:VA)=-60000; to stabilize BCC in 2% Cu steel
PAR G(BCC_A2,CR,FE,P:VA;0)  298.15 -35000;              6000. N 459 !
PAR G(BCC_A2,CR,FE,V:VA;0)  298.15 +14881;              6000. N 315 !
PAR G(BCC_A2,CR,FE,V:VA;1)  298.15 +17968;              6000. N 315 !
PAR G(BCC_A2,CR,FE,V:VA;2)  298.15  -7692;              6000. N 315 !
PAR G(BCC_A2,CR,FE,NI:VA;0) 298.15 -2673+2.0415*T;      6000. N 314 !
PAR G(BCC_A2,CR,FE,SI:VA;0) 298.15 -92624;              6000. N 325 !
PAR G(BCC_A2,CR,FE,MN:VA;0) 298.15 -5996;               6000. N 323 !
PAR G(BCC_A2,CR,FE,MO:VA;0) 298.15 +37460-20*T;         6000. N LEE !
PAR G(BCC_A2,CR,NI,W:VA;0)  298.15 +4102;               6000. N 196 !
PAR G(BCC_A2,CR,NI,W:VA;1)  298.15 -122160;             6000. N 196 !
PAR G(BCC_A2,CR,NI,W:VA;2)  298.15 +4102;               6000. N 196 !
PAR G(BCC_A2,CU,FE,P:VA;0) 298.15 +40000;               6000. N 213 !
PAR G(BCC_A2,FE,MN,SI:VA;0) 298.15 -97474;              6000. N 345 !
PAR G(BCC_A2,FE,MO,NI:VA;0) 298.15 -35743;              6000. N 128 !
PAR G(BCC_A2,FE,MO,W:VA;0)  298.15 +3000;               6000. N 201 !


TYPE_DEFINITION O GES AMEND_PHASE_DESCRIPTION B2_BCC DIS_PART BCC_A2,,,!
PHASE B2_BCC  %OA  3 .5   .5   3 !
 CONSTITUENT B2_BCC  :AL,CO%,CR,CU%,FE%,MG%,NI%,SI,TI :
                      AL%,CO,CR,CU,FE,MG,NI,SI%,TI%  : C,VA :  !
PAR G(B2_BCC,AL:AL:VA;0) 298.15 0;                                6000. N KTH !
PAR G(B2_BCC,CO:CO:VA;0) 298.15 0;                                6000. N 413 !
PAR G(B2_BCC,CR:CR:VA;0) 298.15 0;                                6000. N KTH !
PAR G(B2_BCC,FE:FE:VA;0) 298.15 0;                                6000. N  95 !
PAR G(B2_BCC,MG:MG:VA;0) 298.15 0;                                6000. N 442 !
PAR G(B2_BCC,NI:NI:VA;0) 298.15 0;                                6000. N 402 !
PAR G(B2_BCC,SI:SI:VA;0) 298.15 0;                                6000. N  95 !
PAR G(B2_BCC,TI:TI:VA;0) 298.15 0;                                6000. N 402 !
PAR G(B2_BCC,ZN:ZN:VA;0) 298.15 0;                                6000. N 442 !
PAR G(B2_BCC,FE:AL:VA;0) 298.15 -2*ALFEW1#;                       6000. N 282 !
PAR G(B2_BCC,AL:FE:VA;0) 298.15 -2*ALFEW1#;                       6000. N 282 !
PAR G(B2_BCC,ZN:CU:VA;0) 298.15 -6170;                            6000. N 451 !
PAR G(B2_BCC,CU:ZN:VA;0) 298.15 -6170;                            6000. N 451 !
PAR G(B2_BCC,FE:SI:VA;0) 298.15 -2*FESIW1#;                       6000. N  95 !
PAR G(B2_BCC,SI:FE:VA;0) 298.15 -2*FESIW1#;                       6000. N  95 !
PAR G(B2_BCC,MG:ZN:VA;0) 298.15 -5000;                            6000. N 442 !
PAR G(B2_BCC,ZN:MG:VA;0) 298.15 -5000;                            6000. N 442 !
PAR G(B2_BCC,NI:TI:VA;0) 298.15 -33193.7+10.2840*T;               6000. N 402 !
PAR G(B2_BCC,TI:NI:VA;0) 298.15 -33193.7+10.2840*T;               6000. N 402 !
PAR G(B2_BCC,CO:TI:VA;0)  298.15 -21000+2.0*T;                    6000. N 413 !
PAR TC(B2_BCC,CO:TI:VA;0) 298.15 -500;                            6000. N 413 !
PAR G(B2_BCC,TI:CO:VA;0)  298.15 -21000+2.0*T;                    6000. N 413 !
PAR TC(B2_BCC,TI:CO:VA;0) 298.15 -1200;                           6000. N 413 !
PAR G(B2_BCC,NI,TI:NI:VA;0) 298.15 -55288.8+25.4416*T;      6000. N 402 !
PAR G(B2_BCC,NI,TI:NI:VA;2) 298.15 +6010.11+3.95974*T;      6000. N 402 !
PAR G(B2_BCC,NI:NI,TI:VA;0) 298.15 -55288.8+25.4416*T;      6000. N 402 !
PAR G(B2_BCC,NI:NI,TI:VA;2) 298.15 +6010.11+3.95974*T;      6000. N 402 !
PAR G(B2_BCC,NI,TI:TI:VA;0) 298.15 +60723.7-15.4024*T;      6000. N 402 !
PAR G(B2_BCC,TI:NI,TI:VA;0) 298.15 +60723.7-15.4024*T;      6000. N 402 !
PAR G(B2_BCC,TI:CO,TI:VA;0) 298.15 +41873;                  6000. N 413 !
PAR G(B2_BCC,CO,TI:TI:VA;0) 298.15 +41873;                  6000. N 413 !

$This is also a B2 Ordered Phase, but without link to BCC_A2
PHASE B2_VACANCY  %  2 1   1 !
 CONSTITUENT B2_VACANCY  :AL,NI : NI,VA :  !
PAR G(B2_VACANCY,AL:NI;0) 298.15 -152397.3+26.40575*T+GALBCC#+GNIBCC#; 
                                                                  6000. N 404 !
PAR G(B2_VACANCY,NI:NI;0) 298.15 +2*GNIBCC#;                      6000. N 404 !
PAR G(B2_VACANCY,AL:VA;0) 298.15 +10000-T+GALBCC#;                6000. N 404 !
PAR G(B2_VACANCY,NI:VA;0) 298.15 +162397.3-27.40575*T+GNIBCC#;    6000. N 404 !
PAR G(B2_VACANCY,AL,NI:*;0)  298.15 -52440.88+11.30117*T; 6000. N 404 !
PAR G(B2_VACANCY,*:NI,VA;0)  298.15 -64024.38+26.49419*T; 6000. N 404 !


$PHASE FCC_A1  %BST  2 1   1 !
PHASE FCC_A1  %BS  2 1   1 !
 CONSTITUENT FCC_A1  : AL,B,CO%,CR,CU,FE%,MG,MN,MO,NB,NI%,P,S,SI,TI,V,W :
                       C,N,O,VA% : !

PAR G(FCC_A1,AL:VA;0) 298.15 +GHSERAL#;                           2900. N 279 !
PAR G(FCC_A1,AL:C;0)  298.15 +GHSERAL#+GHSERCC#+80*T;             6000. N 378 !
PAR G(FCC_A1,AL:N;0)  298.15 +GHSERAL#+GHSERNN+80*T;              6000. N 368 !
PAR G(FCC_A1,AL:O;0)  298.15 +GFCCALO#;                           6000. N 353 !
PAR G(FCC_A1,B:VA;0)  298.15 +GBFCC#;                             6000. N 291 !
PAR G(FCC_A1,CO:VA;0) 298.15 +GCOFCC#;                            6000. N   5 !
PAR TC(FCC_A1,CO:VA;0)    298.15 +1396;                           6000. N 277 !
PAR BMAGN(FCC_A1,CO:VA;0) 298.15 +1.35;                           6000. N 277 !
PAR G(FCC_A1,CO:C;0)  298.15 +GHSERCO#+GHSERCC#+50463.8-6.849*T;  6000. N  30 !
PAR G(FCC_A1,CO:N;0)  298.15 +21028+284.763*T-50.261*T*LN(T)
    +198552*T**(-1);                                              6000. N 396 !
PAR G(FCC_A1,CR:VA;0) 298.15 +GCRFCC#+GPCRBCC#;                   6000. N 277 !
PAR TC(FCC_A1,CR:VA;0)    298.15 -1109;                           6000. N 277 !
PAR BMAGN(FCC_A1,CR:VA;0) 298.15 -2.46;                           6000. N 277 !
PAR G(FCC_A1,CR:C;0)  298.15 +GHSERCR#+GHSERCC#+1200-1.94*T;      6000. N 314 !
PAR G(FCC_A1,CR:N;0)  298.15 -124460+142.16*T-8.5*T*LN(T)+GHSERCR#+GHSERNN#;
                                                                  6000. N 124 !
$PAR G(FCC_A1,CR:O;0)  298.15 +100000+GHSERCR#+GHSEROO#;          6000. N 459 !
PAR G(FCC_A1,CR:O;0)  298.15 +GCRFCC#+GOSOL#;                     3000. N 415 !
PAR G(FCC_A1,CU:VA;0) 298.15 +GHSERCU#;                           3200. N 279 !
PAR G(FCC_A1,CU:C;0)  298.15 +138490-14.64*T+GHSERCU#+GHSERCC#;   6000. N 286 !
PAR G(FCC_A1,CU:N;0)  298.15 +374805+GHSERCU#+GHSERNN#;           6000. N 334 !
PAR G(FCC_A1,FE:VA;0) 298.15 +GFEFCC#+GPFEFCC#;                   6000. N 279 !
PAR G(FCC_A1,FE:C;0)  298.15 +77207-15.877*T+GFEFCC#+GHSERCC#+GPCFCC#; 
                                                                  6000. N 186 !
PAR G(FCC_A1,FE:N;0)  298.15 -37460+375.42*T-37.6*T*LN(T)+GHSERFE#+GHSERNN#; 
                                                                  6000. N 124 !
$PAR G(FCC_A1,FE:O;0)  298.15 +30000+GHSERFE#+GHSEROO#;           6000. N 459 !
PAR G(FCC_A1,FE:O;0)  298.15 +GFEFCC#+GOSOL#;                     3000. N 415 !
PAR    TC(FCC_A1,FE:VA;0) 298.15 -201;           6000. N 277 !
PAR BMAGN(FCC_A1,FE:VA;0) 298.15 -2.1;           6000. N 277 !
PAR    TC(FCC_A1,FE:C;0)  298.15 -201;           6000. N 186 !
PAR BMAGN(FCC_A1,FE:C;0)  298.15 -2.1;           6000. N 186 !
PAR G(FCC_A1,MG:VA;0) 298.15 +2600-.9*T+GHSERMG#;                 6000. N 279 !
PAR G(FCC_A1,MN:VA;0) 298.15 +GMNFCC#;                            6000. N 279 !
PAR TC(FCC_A1,MN:VA;0)    298.15 -1620;          2000. N 277 !
PAR BMAGN(FCC_A1,MN:VA;0) 298.15 -1.86;          2000. N 277 !
PAR G(FCC_A1,MN:C;0)  298.15 +502+15.261*T+GHSERMN#+GHSERCC#; 6000. N 263 !
PAR G(FCC_A1,MN:N;0)  298.15 -75940+292.226*T-50.294*T*LN(T)+265051*T**(-1);
                                                                  6000. N 339 !
PAR G(FCC_A1,MN:O;0)  298.15 +30000+GHSERMN#+GHSEROO#;            6000. N 325 !
PAR G(FCC_A1,MO:VA;0) 298.15 +15200+.63*T+GHSERMO#+GPMOBCC#;      5000. N 279 !
PAR G(FCC_A1,MO:C;0)  298.15 -7500-8.3*T-750000*T**(-1)+GHSERMO#+GHSERCC#;
                                                                  6000. N 100 !
PAR G(FCC_A1,MO:N;0)  298.15 +GHSERMO#+GHSERNN#-65344+149.7*T-9.78*T*LN(T);
                                                                  6000. N 124 !
