Repository: impurity80/script

File: thermocalc/sample/data/TCFE2000/tcfe2000_old.tdb (part 3 of 8)
$ Copyright 1999, Thermo-Calc AB, all rights reseverd
PAR G(FCC_A1,NB:VA;0) 298.15 +13500+1.7*T+GHEXTNB#;               6000. N 279 !
$PAR G(FCC_A1,NB:C;0)  298.15 -153054+283.912*T-46.34274*T*LN(T)-.0029287*T**2
$    -1.02788144E+09*T**(-3)+563374*T**(-1);                      6000. N 327 !
PAR G(FCC_A1,NB:C;0)  298.15 -156735+284.1689*T-46.34274*T*LN(T)
    -.0029287*T**2-1.02788144E+09*T**(-3)+563374*T**(-1);         6000. N 459 !
PAR G(FCC_A1,NB:N;0)  298.15 -227779+120.567*T-4.*T*LN(T)+GHSERNB#+GHSERNN#;
                                                                  6000. N 326 !
PAR G(FCC_A1,NB:O;0)  298.15 +100000+GHSERNB#+GHSEROO#;           6000. N 459 !
PAR G(FCC_A1,NI:VA;0) 298.15 +GHSERNI#;                           3000. N 279 !
PAR G(FCC_A1,NI:C;0)  298.15 +GHSERNI#+GHSERCC#+62000-7.6*T;      6000. N 314 !
PAR G(FCC_A1,NI:N;0)  298.15 +GHSERNI#+GHSERNN#
    +38680+143.09*T-10.9*T*LN(T)+.00438*T**2;                     6000. N 126 !
PAR G(FCC_A1,NI:O;0)  298.15 +GHSERNI#+GOSOL#;                    3000. N 415 !
PAR    TC(FCC_A1,NI:VA;0) 298.15 +633;           6000. N 277 !
PAR BMAGN(FCC_A1,NI:VA;0) 298.15 +.52;           6000. N 277 !
PAR    TC(FCC_A1,NI:C;0)  298.15 +633;           6000. N  69 !
PAR BMAGN(FCC_A1,NI:C;0)  298.15 +.52;           6000. N  69 !
PAR G(FCC_A1,P:VA;0)  298.15 +37656-13.26*T+GPPRED#;              6000. N 279 !
PAR G(FCC_A1,P:C;0)   298.15 +GPPRED#+GHSERCC#+92299.72;          6000. N 390 !
PAR G(FCC_A1,S:VA;0)  298.15 +105000+GHSERSS#;                    6000. N BOS !
PAR G(FCC_A1,S:N;0)   298.15 +UN_ASS#;                            6000. N !
PAR G(FCC_A1,S:O;0)   298.15 +UN_ASS#;                            6000. N !
PAR G(FCC_A1,SI:VA;0) 298.15 +51000-21.8*T+GHSERSI#;              3600. N 279 !
PAR G(FCC_A1,SI:C;0)  298.15 +GHSERSI#+GHSERCC#-20510+38.7*T;     6000. N  95 !
PAR G(FCC_A1,SI:N;0)  298.15 +98935.4+GHSERSI#+GHSERNN#;          6000. N 216 !
PAR G(FCC_A1,SI:O;0)  298.15 +100000+GHSERSI#+GHSEROO#;           6000. N 459 !
PAR G(FCC_A1,TI:VA;0) 298.15 +6000-.1*T+GHSERTI#;                 4000. N 279 !
PAR G(FCC_A1,TI:C;0)  298.15 +GHSERTIC#;                          6000. N 384 !
PAR G(FCC_A1,TI:N;0)  298.15 +GHSERTIN#;                          6000. N 329 !
PAR G(FCC_A1,TI:O;0)  298.15 +GFCCTIO#;                           6000. N 353 !
PAR G(FCC_A1,V:VA;0)  298.15 +7500+1.7*T+GHSERVZ#;                4000. N 279 !
PAR G(FCC_A1,V:C;0)   298.15 -117302+262.57*T-41.756*T*LN(T)
    -.00557101*T**2+590546*T**(-1);                               6000. N 252 !
$PAR G(FCC_A1,V:N;0)  298.15 -234195.334+275.702402*T-45.5603526*T*LN(T)
$    -.00450440282*T**2+456394.17*T**(-1);                        6000. N 394 !
PAR G(FCC_A1,V:N;0)   298.15 -215000+101*T-2.22*T*LN(T)+7.3E-04*T**2
    +GHSERVV#+GHSERNN#;                                           6000. N 150 !
PAR G(FCC_A1,W:VA;0)  298.15 +GWFCC#+GPWBCC#;                     6000. N 279 !
$PAR G(FCC_A1,W:C;0)   298.15 -17864+1.875*T+GHSERWW#+GHSERCC#;   6000. N 194 !
PAR G(FCC_A1,W:C;0)   298.15 -14538+272.78*T-45.4249153*T*LN(T)
    -.00300357579*T**2+612893.58*T**(-1)-1.4027703E+09*T**(-3);   6000. N 448 !
PAR G(FCC_A1,W:N;0)   298.15 -40752.746+259.88468*T-45.443666*T*LN(T)
    +237083*T**(-1)-0.0046519123*T**2;                            6000. N 331 !
PAR G(FCC_A1,ZN:VA;0) 298.15 +GZNFCC#;                            6000. N 279 !

PAR G(FCC_A1,AL,B:VA;0)  298.15 +12242.44-1.74891*T;  6000. N 366 !
PAR G(FCC_A1,AL,CR:VA;0) 298.15 -45900+6*T;           6000. N 354 !
PAR G(FCC_A1,AL,CU:VA;0) 298.15 -53520+2*T;           6000. N 355 !
PAR G(FCC_A1,AL,CU:VA;1) 298.15 +38590-2*T;           6000. N 355 !
PAR G(FCC_A1,AL,CU:VA;2) 298.15 +1170;                6000. N 355 !
PAR G(FCC_A1,AL,FE:VA;0) 298.15 -76066.1+18.6758*T;   6000. N 282 !
PAR G(FCC_A1,AL,FE:VA;1) 298.15 +21167.4+1.3398*T;    6000. N 282 !
PAR G(FCC_A1,AL,MG:VA;0) 298.15 +4971-3.5*T;          6000. N 287 !
PAR G(FCC_A1,AL,MG:VA;1) 298.15 +900+.423*T;          6000. N 287 !
PAR G(FCC_A1,AL,MG:VA;2) 298.15 +950;                 6000. N 287 !
PAR G(FCC_A1,AL,MN:VA;0) 298.15 -69300+25*T;          6000. N 274 !
PAR G(FCC_A1,AL,MN:VA;1) 298.15 +8800;                6000. N 274 !
PAR G(FCC_A1,AL,MO:VA;0) 298.15 -92220+20*T;          6000. N 371 !
PAR G(FCC_A1,AL,NB:VA;0) 298.15 -113500+21.1*T;       6000. N 372 !
PAR G(FCC_A1,AL,NB:VA;1) 298.15 +5000;                6000. N 372 !
PAR G(FCC_A1,AL,NB:VA;2) 298.15 +10000;               6000. N 372 !
PAR G(FCC_A1,AL,NI:VA;0) 298.15 -162407.75+16.212965*T; 6000. N 404 !
PAR G(FCC_A1,AL,NI:VA;1) 298.15 +73417.798-34.914*T;    6000. N 404 !
PAR G(FCC_A1,AL,NI:VA;2) 298.15 +33471.014-9.837*T;     6000. N 404 !
PAR G(FCC_A1,AL,NI:VA;3) 298.15 -30758.01+10.253*T;     6000. N 404 !
PAR TC(FCC_A1,AL,NI:VA;0)   298.15  -1112;   6000. N 404 !
PAR TC(FCC_A1,AL,NI:VA;1)   298.15  +1745;   6000. N 404 !
PAR G(FCC_A1,AL,SI:VA;0) 298.15 -3143.78+.39297*T;    2000. N 376 !
PAR G(FCC_A1,AL,TI:VA;0) 298.15 -128970+39*T;         6000. N 352 !
PAR G(FCC_A1,AL,TI:VA;1) 298.15 -5000;                6000. N 352 !
PAR G(FCC_A1,AL,TI:VA;2) 298.15 +20000;               6000. N 352 !
PAR G(FCC_A1,AL,V:VA;0)  298.15 -61980+12.3*T;        6000. N 288 !
PAR G(FCC_A1,AL,V:VA;1)  298.15 -8000;                6000. N 288 !
PAR G(FCC_A1,AL,W:VA;0)  298.15 -19250+20.2*T;        6000. N 373 !
PAR G(FCC_A1,AL,W:VA;1)  298.15 -10000;               6000. N 373 !
PAR G(FCC_A1,AL,ZN:VA;0) 298.15 +7297.48+.47512*T;    6000. N 449 !
PAR G(FCC_A1,AL,ZN:VA;1) 298.15 +6612.88-4.5911*T;    6000. N 449 !
PAR G(FCC_A1,AL,ZN:VA;2) 298.15 -3097.19+3.30635*T;   6000. N 449 !
PAR G(FCC_A1,B,FE:VA;0)  298.15 +21000-15*T;          6000. N 291 !
PAR G(FCC_A1,B,NI:VA;0)  298.15 -16500;               6000. N 291 !
PAR G(FCC_A1,CO,CR:VA;0) 298.15 +1500-9.592*T;        6000. N 344 !
PAR TC(FCC_A1,CO,CR:VA;0)    298.15 -1795;            6000. N  58 !
PAR G(FCC_A1,CO,FE:VA;0) 298.15 -8471;                6000. N  18 !
PAR G(FCC_A1,CO,FE:VA;1) 298.15 +1181-1.6544*T;       6000. N  18 !
PAR TC(FCC_A1,CO,FE:VA;0)    298.15 +283;             6000. N  18 !
PAR TC(FCC_A1,CO,FE:VA;1)    298.15 +879;             6000. N  18 !
PAR BMAGN(FCC_A1,CO,FE:VA;0) 298.15 +9.74;            6000. N  18 !
PAR BMAGN(FCC_A1,CO,FE:VA;1) 298.15 -3.516;           6000. N  18 !
PAR G(FCC_A1,CO,MN:VA;0) 298.15 -23756;               6000. N 259 !
PAR G(FCC_A1,CO,MN:VA;1) 298.15 -2343;                6000. N 259 !
PAR TC(FCC_A1,CO,MN:VA;0)    298.15 -2685;            6000. N 259 !
PAR TC(FCC_A1,CO,MN:VA;1)    298.15 +3657;            6000. N 259 !
PAR BMAGN(FCC_A1,CO,MN:VA;0) 298.15 -1.07;            6000. N 259 !
PAR G(FCC_A1,CO,MO:VA;0) 298.15 -29557.1+10.953*T;    6000. N 454 !
PAR G(FCC_A1,CO,MO:VA;1) 298.15 -1382.2+15.371*T;     6000. N 454 !
PAR G(FCC_A1,CO,MO:VA;2) 298.15 -18135.4;             6000. N 454 !
PAR TC(FCC_A1,CO,MO:VA;0)    298.15  -3700;           6000. N 454 !
PAR BMAGN(FCC_A1,CO,MO:VA;0) 298.15 -3.578;           6000. N 454 !
PAR G(FCC_A1,CO,NI:VA;0) 298.15 -800+1.2629*T;        6000. N  20 !
PAR TC(FCC_A1,CO,NI:VA;0)    298.15 +411;             6000. N  20 !
PAR TC(FCC_A1,CO,NI:VA;1)    298.15 -99;              6000. N  20 !
PAR BMAGN(FCC_A1,CO,NI:VA;0) 298.15 +1.046;           6000. N  20 !
PAR BMAGN(FCC_A1,CO,NI:VA;1) 298.15 +.165;            6000. N  20 !
PAR G(FCC_A1,CO,NB:VA;0) 298.15 -41634;               6000. N 408 !
PAR G(FCC_A1,CO,NB:VA;1) 298.15 -10241;               6000. N 408 !
$PAR TC(FCC_A1,CO,NB:VA;0)    298.15 -2233.22;         6000. N 98HAR? !
PAR G(FCC_A1,CO,TI:VA;0) 298.15 -131210+43.3511*T;    6000. N 413 !
PAR G(FCC_A1,CO,TI:VA;1) 298.15 -16240;               6000. N 413 !
PAR TC(FCC_A1,CO,TI:VA;0)     298.15 -1830;           6000. N 413 !
PAR TC(FCC_A1,CO,TI:VA;1)     298.15 +970;            6000. N 413 !
PAR BMAGN(FCC_A1,CO,TI:VA;0)  298.15 -10;             6000. N 413 !
PAR G(FCC_A1,CO,W:VA;0)  298.15 -17267+10.878*T;      6000. N  37 !
PAR G(FCC_A1,CO,W:VA;1)  298.15 +14711-18.687*T;      6000. N  37 !
PAR TC(FCC_A1,CO,W:VA;0)     298.15 -3379;            6000. N  37 !
PAR BMAGN(FCC_A1,CO,W:VA;0)  298.15 -3.268;           6000. N  37 !
PAR G(FCC_A1,CR,CU:VA;0) 298.15 +88112-30.38315*T;    6000. N 350 !
PAR G(FCC_A1,CR,FE:VA;0) 298.15 +10833-7.477*T;       6000. N 103 !
PAR G(FCC_A1,CR,FE:VA;1) 298.15 +1410;                6000. N 103 !
PAR G(FCC_A1,CR,MG:VA;0) 298.15 +80*T;                6000. N 432 !
PAR G(FCC_A1,CR,MN:VA;0) 298.15 -19088+17.5423*T;     6000. N 323 !
PAR G(FCC_A1,CR,MO:VA;0) 298.15 +28890-7.962*T;       6000. N  57 !
PAR G(FCC_A1,CR,MO:VA;1) 298.15 +5974-2.428*T;        6000. N  57 !
PAR G(FCC_A1,CR,NI:VA;0) 298.15 +8030-12.8801*T;      6000. N 314 !
PAR G(FCC_A1,CR,NI:VA;1) 298.15 +33080-16.0362*T;     6000. N 314 !
PAR TC(FCC_A1,CR,NI:VA;0)    298.15 -3605;            6000. N 158 !
PAR BMAGN(FCC_A1,CR,NI:VA;0) 298.15 -1.91;            6000. N 158 !
PAR G(FCC_A1,CR,NI,W:VA;0)   298.15 +23006;           6000. N 196 !
PAR G(FCC_A1,CR,P:VA;0)  298.15 -70000;               6000. N 406 !
PAR G(FCC_A1,CR,SI:VA;0) 298.15 -109560+4.98075*T;    6000. N 325 !
PAR G(FCC_A1,CR,SI:VA;1) 298.15 -59585+19.20022*T;    6000. N 325 !
PAR G(FCC_A1,CR,TI:VA;0) 298.15 +66300-27.7*T;        6000. N COST2 !
PAR G(FCC_A1,CR,V:VA;0)  298.15 -9874-2.6964*T;       6000. N 315 !
PAR G(FCC_A1,CR,V:VA;1)  298.15 -1720-2.5237*T;       6000. N 315 !
PAR G(FCC_A1,CR,W:VA;0)  298.15 +31520;               6000. N 196 !
PAR G(FCC_A1,CR,W:VA;1)  298.15 -1320;                6000. N 196 !
PAR G(FCC_A1,CR,ZN:VA;0) 298.15 +80*T;                6000. N 450 !
PAR G(FCC_A1,CU,FE:VA;0) 298.15 +48232.57-8.60954*T;  6000. N 349 !
PAR G(FCC_A1,CU,FE:VA;1) 298.15 +8861.88-5.28975*T;   6000. N 349 !
PAR G(FCC_A1,CU,MG:VA;0) 298.15 -22059.61+5.63232*T;  6000. N 433 !
PAR G(FCC_A1,CU,NB:VA;0) 298.15 +45699.84-5.22785*T;  6000. N  88 !
PAR G(FCC_A1,CU,NI:VA;0) 298.15 +8047.72+3.42217*T;   6000. N 348 !
PAR G(FCC_A1,CU,NI:VA;1) 298.15 -2041.30+0.99714*T;   6000. N 348 !
PAR TC(FCC_A1,CU,NI:VA;0)    298.15 -935.5;           6000. N 272 !
PAR TC(FCC_A1,CU,NI:VA;1)    298.15 -594.9;           6000. N 272 !
PAR BMAGN(FCC_A1,CU,NI:VA;0) 298.15 -.7316;           6000. N 272 !
PAR BMAGN(FCC_A1,CU,NI:VA;1) 298.15 -.3174;           6000. N 272 !
PAR G(FCC_A1,CU,P:VA;0)  298.15 -135000+20*T;         6000. N 286 !
PAR G(FCC_A1,CU,S:VA;0)  298.15 -76900-43*T;          6000. N KTHION !
PAR G(FCC_A1,CU,SI:VA;0) 298.15 -34105.96-1.908*T;    6000. N 359 !
PAR G(FCC_A1,CU,TI:VA;0) 298.15 +11872-11.154*T;      6000. N 325 !
PAR G(FCC_A1,CU,V:VA;0)  298.15 +56136.78+3.51936*T;  6000. N  88 !
PAR G(FCC_A1,CU,ZN:VA;0) 298.15 -42803.75+10.02258*T; 6000. N 451 !
PAR G(FCC_A1,CU,ZN:VA;1) 298.15 +2936.39-3.05323*T;   6000. N 451 !
PAR G(FCC_A1,CU,ZN:VA;2) 298.15 +9034.2-5.39314*T;    6000. N 451 !
PAR G(FCC_A1,FE,MG:VA;0) 298.15 +65200;               6000. N 437 !
PAR G(FCC_A1,FE,MN:VA;0) 298.15 -7762+3.865*T;        6000. N 257 !
PAR G(FCC_A1,FE,MN:VA;1) 298.15 -259;                 6000. N 257 !
PAR TC(FCC_A1,FE,MN:VA;0)    298.15 -2282;            6000. N 257 !
PAR TC(FCC_A1,FE,MN:VA;1)    298.15 -2068;            6000. N 257 !
PAR G(FCC_A1,FE,MO:VA;0) 298.15 +28347-17.691*T;      6000. N  10 !
PAR G(FCC_A1,FE,NB:VA;0) 298.15 -26087+11*T;          6000. N 459 !
PAR G(FCC_A1,FE,NI:VA;0) 298.15 -12054.355+3.27413*T; 6000. N 154 !
PAR G(FCC_A1,FE,NI:VA;1) 298.15 +11082.13-4.45077*T;  6000. N 154 !
PAR G(FCC_A1,FE,NI:VA;2) 298.15 -725.805174;          6000. N 154 !
PAR TC(FCC_A1,FE,NI:VA;0)    298.15 +2133;            6000. N 154 !
PAR TC(FCC_A1,FE,NI:VA;1)    298.15  -682;            6000. N 154 !
PAR BMAGN(FCC_A1,FE,NI:VA;0) 298.15 +9.55;            6000. N 154 !
PAR BMAGN(FCC_A1,FE,NI:VA;1) 298.15 +7.23;            6000. N 154 !
PAR BMAGN(FCC_A1,FE,NI:VA;2) 298.15 +5.93;            6000. N 154 !
PAR BMAGN(FCC_A1,FE,NI:VA;3) 298.15 +6.18;            6000. N 154 !
PAR G(FCC_A1,FE,P:VA;0)  298.15 -152922+17.339*T;     6000. N 364 !
PAR G(FCC_A1,FE,S:VA;0)  298.15 -108733-18*T;         6000. N 459 !
PAR G(FCC_A1,FE,SI:VA;0) 298.15 -125248+41.116*T;     6000. N  95 !
PAR G(FCC_A1,FE,SI:VA;1) 298.15 -142708;              6000. N  95 !
PAR G(FCC_A1,FE,SI:VA;2) 298.15 +89907;               6000. N  95 !
PAR G(FCC_A1,FE,TI:VA;0) 298.15 -51625+11*T;          6000. N 380 !
PAR G(FCC_A1,FE,TI:VA;1) 298.15 -1950-6*T;            6000. N 380 !
PAR G(FCC_A1,FE,TI:VA;2) 298.15 +14875;               6000. N 380 !
PAR G(FCC_A1,FE,V:VA;0)  298.15 -15291-4.138*T;       6000. N 265 !
PAR G(FCC_A1,FE,W:VA;0)  298.15 +25977-3.36*T;        6000. N 190 !
PAR G(FCC_A1,FE,W:VA;1)  298.15 -7258.6;              6000. N 190 !
PAR G(FCC_A1,MG,MN:VA;0) 298.15 +70000;               6000. N 438 !
PAR G(FCC_A1,MG,NI:VA;0) 298.15 +80*T;                6000. N 439 !
PAR G(FCC_A1,MG,ZN:VA;0) 298.15 -3056.82+5.63801*T;   6000. N 442 !
PAR G(FCC_A1,MG,ZN:VA;1) 298.15 -3127.26+5.65563*T;   6000. N 442 !
PAR G(FCC_A1,MG,SI:VA;0) 298.15 -7148.79+.89361*T;    6000. N 440 !
PAR G(FCC_A1,MN,MO:VA;0) 298.15 +11174;               6000. N 325 !
PAR G(FCC_A1,MN,NI:VA;0) 298.15 -58158+10.878*T;      6000. N 178 !
PAR G(FCC_A1,MN,NI:VA;1) 298.15 +6276;                6000. N 178 !
PAR G(FCC_A1,MN,SI:VA;0) 298.15 -95600+2.94097*T;     6000. N 283 !
PAR G(FCC_A1,MN,SI:VA;1) 298.15 -7500;                6000. N 283 !
PAR G(FCC_A1,MN,TI:VA;0) 298.15 -26200+20*T;          6000. N 358 !
PAR G(FCC_A1,MN,V:VA;0)  298.15 -11820;               6000. N 269 !
PAR G(FCC_A1,MO,NI:VA;0) 298.15 +4803.7-5.96*T;       6000. N 121 !
PAR G(FCC_A1,MO,NI:VA;1) 298.15 +10880;               6000. N 121 !
PAR G(FCC_A1,MO,SI:VA;0) 298.15 -70899.6;             6000. N 238 !
PAR G(FCC_A1,MO,TI:VA;0) 298.15 -23224.5;             6000. N 386 !
PAR G(FCC_A1,MO,W:VA;0)  298.15 +2000;                6000. N 201 !
PAR G(FCC_A1,NB,TI:VA;0) 298.15 +13150;               6000. N 400 !
PAR G(FCC_A1,NI,P:VA;0)  298.15 -176522.3-8.6002*T;   6000. N 388 !
PAR G(FCC_A1,NI,SI:VA;0) 298.15 -180612+48.1896*T;    6000. N 325 !
PAR G(FCC_A1,NI,SI:VA;1) 298.15 -129600+11.0687*T;    6000. N 325 !
PAR G(FCC_A1,NI,SI:VA;2) 298.15 +38561-35.8861*T;     6000. N 325 !
PAR G(FCC_A1,NI,TI:VA;0) 298.15 -99290.4+6.21142*T;   6000. N 402 !
PAR G(FCC_A1,NI,TI:VA;1) 298.15 -59449.5;             6000. N 402 !
PAR TC(FCC_A1,NI,TI:VA;0)    298.15 -4670;            6000. N 402 !
PAR G(FCC_A1,NI,V:VA;0)  298.15 -36365.6+3.75677*T;   6000. N 363 !
PAR G(FCC_A1,NI,V:VA;1)  298.15 +11860.7-9.0302*T;    6000. N 363 !
PAR G(FCC_A1,NI,V:VA;2)  298.15 -10647.5+7.00954*T;   6000. N 363 !
PAR G(FCC_A1,NI,W:VA;0)  298.15 +2556+11.6*T;         6000. N 192 !
PAR G(FCC_A1,NI,W:VA;1)  298.15 -52900;               6000. N 192 !
PAR G(FCC_A1,SI,W:VA;0)  298.15 +13667.6;             6000. N 238 !
PAR G(FCC_A1,SI,ZN:VA;0) 298.15 +50000;               6000. N 452 !
PAR G(FCC_A1,TI,V:VA;0)  298.15 +23400;               6000. N 288 !
PAR G(FCC_A1,TI,W:VA;0)  298.15 +33825;               6000. N 333 !

PAR G(FCC_A1,AL:C,VA;0)  298.15  +80*T;               6000. N 378 !
PAR G(FCC_A1,CU:C,VA;0)  298.15 +120000;              6000. N 286 !
PAR G(FCC_A1,CR:C,VA;0)  298.15 -11977+6.8194*T;      6000. N 314 !
PAR G(FCC_A1,FE:C,VA;0)  298.15 -34671;               6000. N 186 !
PAR G(FCC_A1,MN:C,VA;0)  298.15 -43433;               6000. N 263 !
PAR G(FCC_A1,MO:C,VA;0)  298.15 -41300;               6000. N 100 !
$PAR G(FCC_A1,NB:C,VA;0)  298.15 -95006+18.92*T;       6000. N 327 !
$PAR G(FCC_A1,NB:C,VA;2)  298.15 -61342+25.207*T;      6000. N 327 !
PAR G(FCC_A1,NB:C,VA;0)  298.15 -94050+22.6993*T;     6000. N 459 !
PAR G(FCC_A1,NB:C,VA;2)  298.15 -65000+17.4391*T;     6000. N 459 !
PAR G(FCC_A1,NI:C,VA;0)  298.15 -14902+7.5*T;         6000. N 314 !
PAR G(FCC_A1,TI:C,VA;0)  298.15 -52702-4.6*T;         6000. N 384 !
PAR G(FCC_A1,TI:C,VA;1)  298.15 -121367+31.5*T;       6000. N 384 !
PAR G(FCC_A1,V:C,VA;0)   298.15 -74811+10.201*T;      6000. N 252 !
PAR G(FCC_A1,V:C,VA;1)   298.15 -30394;               6000. N 252 !
PAR G(FCC_A1,W:C,VA;0)   298.15 -47079;               6000. N 448 !
PAR G(FCC_A1,W:C,VA;1)   298.15 -3385;                6000. N 448 !

PAR G(FCC_A1,CO:N,VA;0)  298.15 -6500;                6000. N 396 !
PAR G(FCC_A1,CR:N,VA;0)  298.15 +20000;               6000. N 124 !
PAR G(FCC_A1,FE:N,VA;0)  298.15 -26150;               6000. N 124 !
PAR G(FCC_A1,MN:N,VA;0)  298.15 -69698+11.5845*T;     6000. N 339 !
PAR G(FCC_A1,MO:N,VA;0)  298.15 -52565;               6000. N 124 !
PAR G(FCC_A1,NB:N,VA;0)  298.15 -65218;               6000. N 326 !
PAR G(FCC_A1,TI:N,VA;0)  298.15 -42704.41;            6000. N 337 !
PAR G(FCC_A1,TI:N,VA;1)  298.15 -13989.34;            6000. N 337 !
PAR G(FCC_A1,V:N,VA;0)   298.15 -131000+47.1*T;       6000. N 150 !
PAR G(FCC_A1,W:N,VA;0)   298.15 -61824;               6000. N 331 !

PAR G(FCC_A1,CR:O,VA;0)  298.15 -170000+20.00*T;      3000. N 415 !
PAR G(FCC_A1,FE:O,VA;0)  298.15 -168758+19.17*T;      3000. N 415 ! 
PAR G(FCC_A1,MN:O,VA;0)  298.15 -199345+84*T;         6000. N 325 !
PAR G(FCC_A1,NI:O,VA;0)  298.15 -165608+32.24*T;      3000. N 415 !
PAR G(FCC_A1,TI:O,VA;0)  298.15 +GFCCTIOM#;           6000. N 353 !

PAR G(FCC_A1,CR:C,N;0)   298.15 -15000;               6000. N 216 !
PAR G(FCC_A1,FE:C,N;0)   298.15 -14545;               6000. N 311 !
PAR G(FCC_A1,NB:C,N;0)     298.15 +18.6915*T;         6000. N 459 !
PAR G(FCC_A1,NB:C,N,VA;0)  298.15 -.00001;            6000. N 459 !
PAR G(FCC_A1,NB:C,N,VA;1)  298.15 -.00001;            6000. N 459 !
PAR G(FCC_A1,NB:C,N,VA;2)  298.15 -200000;            6000. N 459 !
PAR G(FCC_A1,TI:C,N;0)     298.15 -54176;             6000. N 330 !
PAR G(FCC_A1,TI:C,N,VA;0)  298.15 -121744;            6000. N 330 !
PAR G(FCC_A1,TI:C,N,VA;1)  298.15 +6337;              6000. N 330 !
PAR G(FCC_A1,TI:C,N,VA;2)  298.15 -197263;            6000. N 330 !

PAR G(FCC_A1,CO,CR:C;0)  298.15 +1500-9.592*T;        6000. N 344 !
PAR G(FCC_A1,CO,FE:C;0)  298.15  +313;                6000. N  32 !
PAR G(FCC_A1,CO,FE:C;1)  298.15 -1063;                6000. N  32 !
PAR G(FCC_A1,CO,NI:C;0)  298.15 +18289;               6000. N  26 !
PAR G(FCC_A1,CO,NI:C;1)  298.15 -9924;                6000. N  26 !
PAR G(FCC_A1,CO,W:C;0)   298.15 +93868;               6000. N  37 !
PAR G(FCC_A1,CR,FE:C;0)  298.15 -74319+3.2353*T;      6000. N 314 !
PAR G(FCC_A1,CR,MN:C;0)  298.15 -19088+17.5423*T;     6000. N 324 !
PAR G(FCC_A1,CR,MO:C;0)  298.15 -10240+17.65*T;       6000. N  57 !
PAR G(FCC_A1,CR,NI:C;0)  298.15 -125935+95*T;         6000. N 314 !
PAR TC(FCC_A1,CR,NI:C;0)     298.15 -3605;            3000. N 171 !
PAR BMAGN(FCC_A1,CR,NI:C;0)  298.15 -1.91;            3000. N 171 !
PAR G(FCC_A1,CR,V:C;0)   298.15 +35698-50.0981*T;     6000. N 316 !
PAR G(FCC_A1,CU,FE:C;0)  298.15 -112195;              6000. N 212 !
PAR G(FCC_A1,FE,MN:C;0)  298.15 +34052-23.467*T;      6000. N 263 !
PAR G(FCC_A1,FE,MO:C;0)  298.15 +6000;                6000. N 109 !
PAR G(FCC_A1,FE,NI:C;0)  298.15 +49074-7.32*T;        6000. N 188 !
PAR G(FCC_A1,FE,NI:C;1)  298.15 -25800;               6000. N 188 !
PAR G(FCC_A1,FE,SI:C;0)  298.15 +226100-34.25*T;      6000. N 445 !
PAR G(FCC_A1,FE,SI:C;1)  298.15 -202400;              6000. N 445 !
PAR G(FCC_A1,FE,TI:C,VA;0)  298.15 -180000;           6000. N LEE !
PAR G(FCC_A1,FE,V:C;0)   298.15 -7645.5-2.069*T;      6000. N 266 !
PAR G(FCC_A1,FE,V:C;1)   298.15 -7645.5-2.069*T;      6000. N 266 !
PAR G(FCC_A1,FE,V:C,VA;0)   298.15 -40000;            6000. N 266 !
PAR G(FCC_A1,FE,W:C;0)   298.15 -116756+100*T;        6000. N 190 !
PAR G(FCC_A1,MO,TI:C;0)  298.15 +28338.9-25.1653*T;   6000. N 386 !
PAR G(FCC_A1,MO,V:C;0)   298.15 -18000;               6000. N 216 !
PAR G(FCC_A1,MO,W:C;0)   298.15 -173+T;               6000. N 459 !
PAR G(FCC_A1,NB,TI:C;0)  298.15 -36498;               6000. N 459 !
PAR G(FCC_A1,NB,TI:C,VA;0)  298.15 +95672;            6000. N 459 !
PAR G(FCC_A1,NB,W:C;0)   298.15 +17638-11.2229*T;     6000. N 459 !
PAR G(FCC_A1,NB,W:C;1)   298.15 -1034;                6000. N 459 !
PAR G(FCC_A1,NI,W:C;0)   298.15 -24000+50*T;          6000. N 192 !
PAR G(FCC_A1,TI,W:C;0)   298.15 -27178;               6000. N 407 !
PAR G(FCC_A1,TI,W:C;1)   298.15 -5524;                6000. N 407 !
PAR G(FCC_A1,TI,W:C,VA;0) 298.15 +29729-34.3*T;       6000. N 407 !

PAR G(FCC_A1,CO,FE:N;0)     298.15 -16043;            6000. N 398 !
PAR G(FCC_A1,CR,FE:N;0)     298.15 -128930+86.49*T;   6000. N 122 !
PAR G(FCC_A1,CR,FE:N;1)     298.15  +24330;           6000. N 122 !
PAR G(FCC_A1,CR,FE:N,VA;0)  298.15 -162516;           6000. N 122 !
PAR G(FCC_A1,CR,MN:N;0)     298.15 -21237;            6000. N 342 !
PAR G(FCC_A1,CR,MO:N;0)     298.15 -40000;            6000. N 124 !
PAR G(FCC_A1,CR,NI:N,VA;0)  298.15 -661270+305*T;     6000. N 125 !
PAR G(FCC_A1,CR,TI:N;0)     298.15 +20000;            6000. N 216 !
PAR G(FCC_A1,CR,V:N;0)      298.15 +40000;            6000. N 216 !
PAR G(FCC_A1,CR,W:N;0)      298.15 -40000;            6000. N 216 !
PAR G(FCC_A1,FE,MN:N;0)     298.15 +53968-38.102*T;   6000. N 340 !
PAR G(FCC_A1,FE,MN:N;1)     298.15 -28787;            6000. N 340 !
PAR G(FCC_A1,FE,NI:N;0)     298.15 -22710+5.19*T;     6000. N 343 !
PAR G(FCC_A1,FE,NI:N;1)     298.15 +3334;             6000. N 343 !
$PAR G(FCC_A1,FE,TI:N;0)     298.15 -106350-50*T;      6000. N 325 !
PAR G(FCC_A1,FE,V:N;0)      298.15  -60000;           6000. N 153 !
PAR G(FCC_A1,FE,V:N,VA;0)   298.15 -120000;           6000. N 153 !
PAR G(FCC_A1,FE,W:N;0)      298.15 -100000;           6000. N 216 !
PAR G(FCC_A1,NB,TI:N,VA;0)  298.15 -50000;            6000. N 459 !
PAR G(FCC_A1,TI,W:N;0)      298.15 -30000;            6000. N 407 !

PAR G(FCC_A1,AL,FE,MN:VA;0) 298.15 +0;                6000. N 346 !
PAR G(FCC_A1,AL,FE,MN:VA;1) 298.15 -63652;            6000. N 346 !
PAR G(FCC_A1,AL,FE,MN:VA;2) 298.15 -26753;            6000. N 346 !
PAR G(FCC_A1,CO,NI,W:VA;0)  298.15 -106943;           6000. N  36 !
PAR G(FCC_A1,CO,NI,W:VA;1)  298.15  -46010;           6000. N  36 !
PAR G(FCC_A1,CO,NI,W:VA;2)  298.15  +ZERO#;           6000. N  36 !
PAR G(FCC_A1,CR,FE,MN:VA;0) 298.15 +6715-10.3933*T;   6000. N 323 !
PAR G(FCC_A1,CR,FE,MO:VA;0) 298.15 +37460-20*T;       6000. N LEE !
PAR G(FCC_A1,CR,FE,NI:VA;0) 298.15 +16580-9.783*T;    6000. N 314 !
PAR G(FCC_A1,CR,FE,P:VA;0)  298.15 -100000;           6000. N 459 !
PAR G(FCC_A1,CR,FE,SI:VA;0) 298.15 -92624;            6000. N 325 !
PAR G(FCC_A1,CR,MO,NI:VA;0) 298.15 -30000;            6000. N  57 !
PAR G(FCC_A1,CU,FE,MN:VA;0) 298.15 -50000;            6000. N BOS !
$ Added parameter L(FCC,CU,FE,MN:VA)=-50000; to destabilize HCP in 2% Cu steel
PAR G(FCC_A1,CU,FE,NI:VA;0) 298.15 -73272+30.9*T;     6000. N 272 !
PAR TC(FCC_A1,CU,FE,NI:VA;0)    298.15 +7000;         6000. N 272 !
PAR BMAGN(FCC_A1,CU,FE,NI:VA;0) 298.15 +20;           6000. N 272 !
PAR G(FCC_A1,FE,MN,SI:VA;0) 298.15 -56655-55.613*T;   6000. N 345 !
PAR TC(FCC_A1,FE,MN,SI:VA;0)    298.15 +13854;        6000. N 345 !
PAR G(FCC_A1,FE,MN,NI:VA;0) 298.15 -20000;            6000. N BOS !
$ Added parameter L(FCC,FE,MN,NI:VA)=-20000; to destabilize HCP in 2% Cu steel
PAR G(FCC_A1,FE,MO,NI:VA;0) 298.15 -204791+163.93*T;  6000. N 128 !
PAR G(FCC_A1,FE,MO,NI:VA;1) 298.15 +11555-55.81*T;    6000. N 128 !
PAR G(FCC_A1,FE,MO,NI:VA;2) 298.15 +77975;            6000. N 128 !
PAR G(FCC_A1,FE,NI,W:VA;0)  298.15 -35044;            6000. N  12 !
PAR G(FCC_A1,FE,NI,W:VA;1)  298.15 +50436;            6000. N  12 !
PAR G(FCC_A1,FE,NI,W:VA;2)  298.15 +ZERO#;            6000. N  12 !

PAR G(FCC_A1,CO,FE,NI:C;0)  298.15 -61862;            6000. N  26 !
PAR G(FCC_A1,CR,FE,MN:N;0)  298.15 -118000;           6000. N 341 !


TYPE_DEFINITION L GES AMEND_PHASE_DESCRIPTION L12_FCC DIS_PART FCC_A1,,,!
PHASE L12_FCC  %LB  3 .75   .25   1 !
 CONSTITUENT L12_FCC  :AL,CO%,FE,NI%,TI : AL%,CO,FE%,NI,TI% : VA :  !
PAR G(L12_FCC,AL:AL:VA;0) 298.15 0;                               6000. N 404 !
PAR G(L12_FCC,CO:CO:VA;0) 298.15 0;                               6000. N 413 !
PAR G(L12_FCC,FE:FE:VA;0) 298.15 0;                               6000. N !
PAR G(L12_FCC,NI:NI:VA;0) 298.15 0;                               6000. N 404 !
PAR G(L12_FCC,TI:TI:VA;0) 298.15 0;                               6000. N 413 !
PAR G(L12_FCC,FE:AL:VA;0) 298.15 UN_ASS#;                          300. N !
PAR G(L12_FCC,AL:FE:VA;0) 298.15 UN_ASS#;                          300. N !
PAR G(L12_FCC,NI:AL:VA;0) 298.15 +3*U1ALNI#;                      6000. N 404 !
PAR G(L12_FCC,AL:NI:VA;0) 298.15 +3*U1ALNI#;                      6000. N 404 !
PAR G(L12_FCC,NI:FE:VA;0) 298.15 UN_ASS#;                          300. N !
PAR G(L12_FCC,FE:NI:VA;0) 298.15 UN_ASS#;                          300. N !
PAR G(L12_FCC,TI:CO:VA;0) 298.15 +3*U1COTI#;                      6000. N 413 !
PAR TC(L12_FCC,TI:CO:VA;0) 298.15 -1000;                          6000. N 413 !
PAR G(L12_FCC,CO:TI:VA;0) 298.15 +3*U1COTI#;                      6000. N 413 !
PAR TC(L12_FCC,CO:TI:VA;0) 298.15 -1000;                          6000. N 413 !
PAR G(L12_FCC,AL,NI:*:VA;0)    298.15 +6*U1ALNI#;     6000. N 404 !
PAR G(L12_FCC,AL,NI:*:VA;1)    298.15 +3*U4ALNI#;     6000. N 404 !
PAR G(L12_FCC,*:AL,NI:VA;1)    298.15 +U4ALNI#;       6000. N 404 !
PAR G(L12_FCC,CO,TI:CO:VA;0)   298.15 +6*U1COTI#+3*U3COTI#;  6000. N 413 !
PAR G(L12_FCC,CO,TI:CO:VA;1)   298.15 +3*U4COTI#;            6000. N 413 !
PAR G(L12_FCC,CO,TI:TI:VA;0)   298.15 +6*U1COTI#+3*U3COTI#;  6000. N 413 !
PAR G(L12_FCC,CO,TI:TI:VA;1)   298.15 +3*U4COTI#;            6000. N 413 !
PAR TC(L12_FCC,CO,TI:CO:VA;0)  298.15 -300.;    6000. N 413 !
PAR TC(L12_FCC,CO,TI:CO:VA;1)  298.15 -100.;    6000. N 413 !
PAR TC(L12_FCC,CO,TI:TI:VA;0)  298.15 -300.;    6000. N 413 !
PAR TC(L12_FCC,CO,TI:TI:VA;1)  298.15 +100.;    6000. N 413 !
PAR G(L12_FCC,CO:CO,TI:VA;0)   298.15 +U3COTI#;              6000. N 413 !
PAR G(L12_FCC,CO:CO,TI:VA;1)   298.15 +U4COTI#;              6000. N 413 !
PAR G(L12_FCC,TI:CO,TI:VA;0)   298.15 +U3COTI#;              6000. N 413 !
PAR G(L12_FCC,TI:CO,TI:VA;1)   298.15 +U4COTI#;              6000. N 413 !


$PHASE HCP_A3  %BUV  2 1   .5 !
PHASE HCP_A3  %BU  2 1   .5 !
 CONSTITUENT HCP_A3  : AL,CO%,CR,CU,FE,MG,MN,MO,NB,NI,SI,TI%,V,W :
                       C,N,O,VA% : !
PAR G(HCP_A3,AL:VA;0) 298.15 +GALHCP#;                            2900. N 279 !
PAR G(HCP_A3,AL:C;0)  298.15 +UN_ASS#;                             300. N !
PAR G(HCP_A3,AL:N;0)  298.15 +GHSERAL#+.5*GHSERNN#+80000;         6000. N 461 !
PAR G(HCP_A3,AL:O;0)  298.15 +GHCPALO#;                           6000. N 353 !
PAR G(HCP_A3,CO:VA;0) 298.15 +GHSERCO#;                           6000. N 279 !
PAR TC(HCP_A3,CO:VA;0)    298.15 +1396;              6000. N 277 !
PAR BMAGN(HCP_A3,CO:VA;0) 298.15 +1.35;              6000. N 277 !
PAR G(HCP_A3,CO:C;0)  298.15 +GHSERCO#+.5*GHSERCC#+22916.5-2.855*T; 
                                                                  6000. N  30 !
PAR G(HCP_A3,CO:N;0)  298.15 -13140+198.577*T-36.621*T*LN(T)
    +96383*T**(-1)-8.42E-04*T**2;                                 6000. N 396 !
PAR G(HCP_A3,CR:VA;0) 298.15 +4438+GHSERCR#+GPCRBCC#;             6000. N 279 !
PAR TC(HCP_A3,CR:VA;0)    298.15 -1109;              6000. N 277 !
PAR BMAGN(HCP_A3,CR:VA;0) 298.15 -2.46;              6000. N 277 !
PAR G(HCP_A3,CR:C;0)  298.15 +GHSERCR#+.5*GHSERCC#-18504+9.4173*T
    -2.4997*T*LN(T)+.001386*T**2;                                 6000. N 338 !
PAR G(HCP_A3,CR:N;0)  298.15 -65760+64.69*T-3.93*T*LN(T)+GHSERCR#+.5*GHSERNN#;
                                                                  6000. N 124 !
PAR G(HCP_A3,CR:O;0)  298.15 +UN_ASS#;                            6000. N !
PAR G(HCP_A3,CU:VA;0) 298.15 +600+.2*T+GHSERCU#;                  3200. N 279 !
PAR G(HCP_A3,CU:C;0)  298.15 +UN_ASS#;                             300. N !
PAR G(HCP_A3,CU:N;0)  298.15 +300000+GHSERCU#+.5*GHSERNN#;        6000. N 334 !
PAR G(HCP_A3,FE:VA;0) 298.15 +GHSERFE#+GPFEHCP#
    -3705.78+12.591*T-1.15*T*LN(T)+6.4E-04*T**2;  1811. Y
    -3957.199+5.24951*T+4.9251E+30*T**(-9)+GHSERFE#+GPFEHCP#;     6000. N 279 !
PAR G(HCP_A3,FE:C;0)  298.15 +52905-11.9075*T+GFEFCC#+.5*GHSERCC#+GPCFCC#;
                                                                  6000. N 186 !
PAR G(HCP_A3,FE:N;0)  298.15 -12015+37.98*T+GHSERFE#+.5*GHSERNN#; 6000. N 124 !
PAR G(HCP_A3,FE:O;0)  298.15 +UN_ASS#;                            6000. N !
PAR G(HCP_A3,MG:VA;0) 298.15 +GHSERMG#;                           6000. N 279 !
PAR G(HCP_A3,MN:VA;0) 298.15 -4439.3+133.007*T-24.5177*T*LN(T)
    -.006*T**2+69600*T**(-1);  1519. Y
    -27070.1+310.7894*T-48*T*LN(T)+3.86196E+30*T**(-9);           2000. N 279 !
PAR TC(HCP_A3,MN:VA;0)    298.15 -1620;                           2000. N 277 !
PAR BMAGN(HCP_A3,MN:VA;0) 298.15 -1.86;                           2000. N 277 !
PAR G(HCP_A3,MN:C;0)  298.15 -16692+4.319*T+GHSERMN#+.5*GHSERCC#; 6000. N 263 !
PAR G(HCP_A3,MN:N;0)  298.15 -60607+211.1804*T-37.7331*T*LN(T)+129442*T**(-1);
                                                                  6000. N 339 !
PAR G(HCP_A3,MN:O;0)  298.15 +UN_ASS#;                            6000. N !
PAR G(HCP_A3,MO:VA;0) 298.15 +11550+GHSERMO#+GPMOBCC#;            5000. N 279 !
PAR G(HCP_A3,MO:C;0)  298.15 -24150-3.625*T-163000*T**(-1)
    +GHSERMO#+.5*GHSERCC#;                                        6000. N 100 !
PAR G(HCP_A3,MO:N;0)  298.15 +GHSERMO#+.5*GHSERNN#-29450+28.7*T;  6000. N 124 !
PAR G(HCP_A3,NB:VA;0) 298.15 +10000+2.4*T+GHEXTNB#;               6000. N 279 !
PAR G(HCP_A3,NB:C;0)  298.15 -103175+206.3004*T-34.986618*T*LN(T)
    -.002897*T**2-58298590*T**(-3)+252376*T**(-1);                6000. N 459 !
PAR G(HCP_A3,NB:N;0)  298.15 -135568+59.295*T-2.*T*LN(T)
    +GHSERNB#+.5*GHSERNN#;                                        6000. N 326 !
PAR G(HCP_A3,NB:O;0)  298.15 +UN_ASS#;                            6000. N !
PAR G(HCP_A3,NI:VA;0) 298.15 +1046+1.255*T+GHSERNI#;              3000. N 279 !
PAR G(HCP_A3,NI:C;0)  298.15 +34796+2.665*T+GHSERNI#+.5*GHSERCC#; 
                                                                  6000. N  26 !
PAR    TC(HCP_A3,NI:VA;0) 298.15 +633;                            6000. N 279 !
PAR BMAGN(HCP_A3,NI:VA;0) 298.15 +.52;                            6000. N 279 !
PAR BMAGN(HCP_A3,NI:C;0)  298.15 +.52;                            6000. N  26 !
PAR G(HCP_A3,NI:N;0)  298.15 +GHSERNI#+.5*GHSERNN#
    -4409.6+72.93*T-7.36*T*LN(T)+.00614*T**2;                     6000. N 126 !
PAR G(HCP_A3,SI:VA;0) 298.15 +49200-20.8*T+GHSERSI#;              3600. N 279 !
PAR G(HCP_A3,SI:C;0)  298.15 +GHSERSI#+.5*GHSERCC#+UN_ASS#;       6000. N !
PAR G(HCP_A3,SI:N;0)  298.15 +GHSERSI#+.5*GHSERNN#;               6000. N 325 !
PAR G(HCP_A3,SI:O;0)  298.15 +UN_ASS#;                            6000. N !
PAR G(HCP_A3,TI:VA;0) 298.15 +GHSERTI#;                           4000. N 279 !
PAR G(HCP_A3,TI:C;0)  298.15 -67577-8.6*T+GHSERTI#+.5*GHSERCC#;
                                                                  6000. N 384 !
PAR G(HCP_A3,TI:N;0)  298.15 -6046.53-2.653*T+.5*GHSERTI#+.5*GHSERTIN#;
                                                                  6000. N 337 !
PAR G(HCP_A3,TI:O;0)  298.15 +GHCPTIO#;                           6000. N 353 !
PAR G(HCP_A3,V:VA;0)  298.15 +4000+2.4*T+GHSERVZ#;                4000. N 279 !
PAR G(HCP_A3,V:C;0)   298.15 -85473+182.441*T-30.551*T*LN(T)-.00538998*T**2
    +229029*T**(-1);                                              6000. N 252 !
PAR G(HCP_A3,V:N;0)   298.15 +GHSERVV#+.5*GHSERNN#-139000+50.4*T; 6000. N 150 !
PAR G(HCP_A3,W:VA;0)  298.15 +GWHCP#+GPWBCC#;                     6000. N 279 !
PAR G(HCP_A3,W:C;0)   298.15 -26482+227.92*T-38.4900552*T*LN(T)
    -.00158398286*T**2+501839.27*T**(-1)-1.56907923E+09*T**(-3);  6000. N 448 !
PAR G(HCP_A3,W:N;0) 298.15 -12811.336+186.68879*T-34.217887*T*LN(T)
    +105601*T**(-1)-0.004509875*T**2;                             6000. N 331 !
PAR G(HCP_A3,ZN:VA;0) 298.15 +2970-1.57*T+GHSERZN#;               6000. N 279 !

PAR G(HCP_A3,AL,CR:VA;0) 298.15 -35000+6*T;         6000. N COST2 !
PAR G(HCP_A3,AL,CU:VA;0) 298.15 +38107;             6000. N COST2 !
PAR G(HCP_A3,AL,FE:VA;0) 298.15 -106903+20*T;         6000. N 346 !
PAR G(HCP_A3,AL,MG:VA;0) 298.15 +1950-2*T;            6000. N 287 !
PAR G(HCP_A3,AL,MG:VA;1) 298.15 +1480-2.08*T;         6000. N 287 !
PAR G(HCP_A3,AL,MG:VA;2) 298.15 +3500;                6000. N 287 !
PAR G(HCP_A3,AL,MN:VA;0) 298.15 -108066+43.83*T;      6000. N 274 !
PAR G(HCP_A3,AL,MN:VA;1) 298.15 -54519.8+40*T;        6000. N 274 !
PAR G(HCP_A3,AL,MO:VA;0) 298.15 -85570+25*T;          6000. N 371 !
PAR G(HCP_A3,AL,NB:VA;0) 298.15 -113500+21.1*T;       6000. N 372 !
PAR G(HCP_A3,AL,NB:VA;1) 298.15 +5000;                6000. N 372 !
PAR G(HCP_A3,AL,NB:VA;2) 298.15 +10000;               6000. N 372 !
PAR G(HCP_A3,AL,SI:VA;0) 298.15 -3143.78+.39297*T;    2000. N 376 !
PAR G(HCP_A3,AL,TI:VA;0) 298.15 -133500+39*T;         6000. N 352 !
PAR G(HCP_A3,AL,TI:VA;1) 298.15 +750;                 6000. N 352 !
PAR G(HCP_A3,AL,TI:VA;2) 298.15 +17500;               6000. N 352 !
PAR G(HCP_A3,AL,V:VA;0)  298.15 -95000+20*T;          6000. N 288 !
PAR G(HCP_A3,AL,V:VA;1)  298.15 -6000;                6000. N 288 !
PAR G(HCP_A3,AL,W:VA;0)  298.15 -19250+20.2*T;        6000. N 373 !
PAR G(HCP_A3,AL,W:VA;1)  298.15 -10000;               6000. N 373 !
PAR G(HCP_A3,AL,ZN:VA;0) 298.15 +18820.95-8.95255*T;  6000. N 449 !
PAR G(HCP_A3,AL,ZN:VA;1) 298.15 +1E-06;               6000. N 449 !
PAR G(HCP_A3,AL,ZN:VA;2) 298.15 +1E-06;               6000. N 449 !
PAR G(HCP_A3,AL,ZN:VA;3) 298.15 -702.79;              6000. N 449 !
PAR G(HCP_A3,CO,CR:VA;0) 298.15 -6436;                6000. N 344 !
PAR TC(HCP_A3,CO,CR:VA;0)    298.15 -1795;      6000. N 344 !
PAR G(HCP_A3,CO,FE:VA;0) 298.15  -400;                6000. N  18 !
PAR TC(HCP_A3,CO,FE:VA;0)    298.15  -253;      6000. N  18 !
PAR TC(HCP_A3,CO,FE:VA;1)    298.15 +1494;      6000. N  18 !
PAR BMAGN(HCP_A3,CO,FE:VA;0) 298.15 +5.41;      6000. N  18 !
PAR BMAGN(HCP_A3,CO,FE:VA;1) 298.15  -.24;      6000. N  18 !
PAR G(HCP_A3,CO,MN:VA;0) 298.15 -21000;               6000. N 259 !
PAR G(HCP_A3,CO,MN:VA;1) 298.15 -4000;                6000. N 259 !
PAR TC(HCP_A3,CO,MN:VA;0)    298.15 -2685;      6000. N 259 !
PAR TC(HCP_A3,CO,MN:VA;1)    298.15 +3657;      6000. N 259 !
PAR BMAGN(HCP_A3,CO,MN:VA;0) 298.15 -1.07;      6000. N 259 !
PAR G(HCP_A3,CO,MO:VA;0) 298.15 -29315.7+23.755*T;    6000. N 454 !
PAR G(HCP_A3,CO,MO:VA;1) 298.15 -27975.9-1.936*T;     6000. N 454 !
PAR G(HCP_A3,CO,MO:VA;2) 298.15 +24698.3;             6000. N 454 !
PAR TC(HCP_A3,CO,MO:VA;0)    298.15 -1000;            6000. N 454 !
PAR G(HCP_A3,CO,NI:VA;0) 298.15 -1620-.385*T;         6000. N  20 !
PAR TC(HCP_A3,CO,NI:VA;0)    298.15 +411;       6000. N  20 !
PAR TC(HCP_A3,CO,NI:VA;1)    298.15  -99;       6000. N  20 !
PAR BMAGN(HCP_A3,CO,NI:VA;0) 298.15 +1.046;     6000. N  20 !
PAR BMAGN(HCP_A3,CO,NI:VA;1) 298.15 +0.165;     6000. N  20 !
PAR G(HCP_A3,CO,NB:VA;0) 298.15 -7146;          6000. N 408 !
PAR G(HCP_A3,CO,TI:VA;0) 298.15 -65952+14.242*T;      6000. N 413 !
PAR G(HCP_A3,CO,W:VA;0)  298.15 +63000;               6000. N  37 !
PAR TC(HCP_A3,CO,W:VA;0)     298.15 -3379;      6000. N  37 !
PAR BMAGN(HCP_A3,CO,W:VA;0)  298.15 -3.268;     6000. N  37 !
PAR G(HCP_A3,CR,CU:VA;0) 298.15 +60000;               6000. N COST2 !
PAR G(HCP_A3,CR,FE:VA;0) 298.15 +10833-7.477*T;       6000. N 122 !
PAR G(HCP_A3,CR,MG:VA;0) 298.15 +80*T;                6000. N 432 !
PAR G(HCP_A3,CR,MN:VA;0) 298.15 -19088+17.5423*T;     6000. N 342 !
PAR G(HCP_A3,CR,MO:VA;0) 298.15 +28890-7.962*T;       6000. N 113 !
PAR G(HCP_A3,CR,MO:VA;1) 298.15 +5974-2.428*T;        6000. N 113 !
PAR G(HCP_A3,CR,TI:VA;0) 298.15 +32500;               6000. N 351 !
PAR G(HCP_A3,CR,V:VA;0)  298.15 -9874-2.6964*T;       6000. N 315 !
PAR G(HCP_A3,CR,V:VA;1)  298.15 -1720-2.5237*T;       6000. N 315 !
PAR G(HCP_A3,CR,W:VA;0)  298.15 +31520;               6000. N 196 !
PAR G(HCP_A3,CR,W:VA;1)  298.15  -1320;               6000. N 196 !
PAR G(HCP_A3,CR,ZN:VA;0) 298.15 +80*T;                6000. N 450 !
PAR G(HCP_A3,CU,FE:VA;0) 298.15 +48232.57-8.60954*T;  6000. N 349 !
PAR G(HCP_A3,CU,FE:VA;1) 298.15 +8861.88-5.28975*T;   6000. N 349 !
PAR G(HCP_A3,CU,MG:VA;0) 298.15 +22500-3*T;           6000. N 433 !
PAR G(HCP_A3,CU,NI:VA;0) 298.15 +8047.72+3.42217*T;   6000. N 348 !
PAR G(HCP_A3,CU,NI:VA;1) 298.15 -2041.30+0.99714*T;   6000. N 348 !
PAR G(HCP_A3,CU,SI:VA;0) 298.15 -19948-2.356*T;       6000. N 359 !
PAR G(HCP_A3,CU,SI:VA;1) 298.15 -23800-1.970*T;       6000. N 359 !
PAR G(HCP_A3,CU,SI:VA;2) 298.15 -20;                  6000. N 359 !
PAR G(HCP_A3,CU,TI:VA;0) 298.15 +41820-25.9*T;        6000. N 325 !
PAR G(HCP_A3,CU,ZN:VA;0) 298.15 -36475+4.896*T;       6000. N 451 !
PAR G(HCP_A3,CU,ZN:VA;1) 298.15 +24790-10.135*T;      6000. N 451 !
PAR G(HCP_A3,FE,MG:VA;0) 298.15 +92400;               6000. N 437 !
PAR G(HCP_A3,FE,MN:VA;0) 298.15 -5582+3.865*T;        6000. N 257 !
PAR G(HCP_A3,FE,MN:VA;1) 298.15 +273;                 6000. N 257 !
PAR G(HCP_A3,FE,MO:VA;0) 298.15 +28347-17.691*T;      6000. N  10 !
PAR G(HCP_A3,FE,NB:VA;0) 298.15 -26087+11*T;          6000. N 459 !
PAR G(HCP_A3,FE,NI:VA;0) 298.15 -12054.355+3.27413*T; 6000. N 154 !
PAR G(HCP_A3,FE,NI:VA;1) 298.15 +11082-4.45077*T;     6000. N 154 !
PAR G(HCP_A3,FE,NI:VA;2) 298.15 -725.8;               6000. N 154 !
PAR G(HCP_A3,FE,SI:VA;0) 298.15 -123468+41.116*T;     6000. N 345 !
PAR G(HCP_A3,FE,SI:VA;1) 298.15 -142708;              6000. N 345 !
PAR G(HCP_A3,FE,SI:VA;2) 298.15 +89907;               6000. N 345 !
PAR G(HCP_A3,FE,TI:VA;0) 298.15 -28750+11*T;          6000. N 380 !
PAR G(HCP_A3,FE,TI:VA;1) 298.15 -1700-6*T;            6000. N 380 !
PAR G(HCP_A3,FE,TI:VA;2) 298.15 +15000;               6000. N 380 !
PAR G(HCP_A3,FE,V:VA;0)  298.15 -15291-4.138*T;       6000. N 266 !
PAR G(HCP_A3,FE,W:VA;0)  298.15 +25977-3.36*T;        6000. N 190 !
PAR G(HCP_A3,FE,W:VA;1)  298.15 -7258.6;              6000. N 190 !
PAR G(HCP_A3,MG,MN:VA;0) 298.15 +32985+2.5*T;         6000. N 438 !
PAR G(HCP_A3,MG,NI:VA;0) 298.15 +80*T;                6000. N 439 !
PAR G(HCP_A3,MG,SI:VA;0) 298.15 -7148.79+.89361*T;    6000. N 440 !
PAR G(HCP_A3,MG,ZN:VA;0) 298.15 -3056.82+5.63801*T;   6000. N 442 !
PAR G(HCP_A3,MG,ZN:VA;1) 298.15 -3127.26+5.65563*T;   6000. N 442 !
PAR G(HCP_A3,MN,MO:VA;0) 298.15 +11174;               6000. N 325 !
PAR G(HCP_A3,MN,SI:VA;0) 298.15 -86775+2.94*T;        6000. N 345 !
PAR G(HCP_A3,MN,SI:VA;1) 298.15 -7500;                6000. N 345 !
PAR G(HCP_A3,MN,TI:VA;0) 298.15 +22100;               6000. N 358 !
PAR G(HCP_A3,MN,V:VA;0)  298.15 -11820;               6000. N 271 !
PAR G(HCP_A3,MO,TI:VA;0) 298.15 +14250.8;             6000. N 386 !
PAR G(HCP_A3,MO,W:VA;0)  298.15 +2000;                6000. N 205 !
PAR G(HCP_A3,NB,TI:VA;0) 298.15 +13150;               6000. N 400 !
PAR G(HCP_A3,NI,SI:VA;0) 298.15 -180612+48.1896*T;    6000. N 325 !
PAR G(HCP_A3,NI,SI:VA;1) 298.15 -129600+11.0687*T;    6000. N 325 !
PAR G(HCP_A3,NI,SI:VA;2) 298.15 +38561-35.8861*T;     6000. N 325 !
PAR G(HCP_A3,NI,TI:VA;0) 298.15 -20000;               6000. N 402 !
PAR G(HCP_A3,NI,W:VA;0)  298.15 +2556+11.6*T;         6000. N 192 !
PAR G(HCP_A3,NI,W:VA;1)  298.15 -52900;               6000. N 192 !
PAR G(HCP_A3,SI,TI:VA;0) 298.15 -302731+69.0847*T;    6000. N 360 !
PAR G(HCP_A3,SI,TI:VA;1) 298.15 +25025-2.0020*T;      6000. N 360 !
PAR G(HCP_A3,SI,TI:VA;2) 298.15 +83941-6.7153*T;      6000. N 360 !
PAR G(HCP_A3,SI,ZN:VA;0) 298.15 +50000;               6000. N 452 !
PAR G(HCP_A3,TI,V:VA;0)  298.15 +20000;               6000. N 362 !
PAR G(HCP_A3,TI,W:VA;0)  298.15 +34949;               6000. N 332 !

PAR G(HCP_A3,CR:C,VA;0)  298.15 +4165;                6000. N 203 !
PAR G(HCP_A3,FE:C,VA;0)  298.15 -17335;               6000. N 186 !
PAR G(HCP_A3,MN:C,VA;0)  298.15 +8552-9.367*T;        6000. N 263 !
PAR G(HCP_A3,MO:C,VA;0)  298.15 +4150;                6000. N 100 !
PAR G(HCP_A3,NB:C,VA;0)  298.15 +4735;                6000. N 459 !
