Repository: impurity80/script

File: thermocalc/sample/data/TCFE2000/tcfe2000.tdb (part 4 of 8)
$ Copyright 1999, Thermo-Calc AB, all rights reseverd
PAR G(HCP_A3,NI,W:VA;0)  298.15 +2556+11.6*T;         6000. N 192 !
PAR G(HCP_A3,NI,W:VA;1)  298.15 -52900;               6000. N 192 !
PAR G(HCP_A3,SI,TI:VA;0) 298.15 -302731+69.0847*T;    6000. N 360 !
PAR G(HCP_A3,SI,TI:VA;1) 298.15 +25025-2.0020*T;      6000. N 360 !
PAR G(HCP_A3,SI,TI:VA;2) 298.15 +83941-6.7153*T;      6000. N 360 !
PAR G(HCP_A3,SI,ZN:VA;0) 298.15 +50000;               6000. N 452 !
PAR G(HCP_A3,TI,V:VA;0)  298.15 +20000;               6000. N 362 !
PAR G(HCP_A3,TI,W:VA;0)  298.15 +34949;               6000. N 332 !

PAR G(HCP_A3,CR:C,VA;0)  298.15 +4165;                6000. N 203 !
PAR G(HCP_A3,FE:C,VA;0)  298.15 -17335;               6000. N 186 !
PAR G(HCP_A3,MN:C,VA;0)  298.15 +8552-9.367*T;        6000. N 263 !
PAR G(HCP_A3,MO:C,VA;0)  298.15 +4150;                6000. N 100 !
PAR G(HCP_A3,NB:C,VA;0)  298.15 +4735;                6000. N 459 !  
PAR G(HCP_A3,V:C,VA;0)   298.15 +12430-3.986*T;       6000. N 252 !
PAR G(HCP_A3,W:C,VA;0)   298.15 +29395-8.8505*T;      6000. N 448 !

PAR G(HCP_A3,CO:N,VA;0)  298.15 +5000-5*T;            6000. N 396 !
PAR G(HCP_A3,CR:N,VA;0)  298.15 +21120-10.61*T;       6000. N 124 !
PAR G(HCP_A3,CR:N,VA;1)  298.15 -6204;                6000. N 124 !
PAR G(HCP_A3,FE:N,VA;0)  298.15 +10345-19.71*T;       6000. N 124 !
PAR G(HCP_A3,FE:N,VA;1)  298.15 -11130+11.84*T;       6000. N 124 !
PAR G(HCP_A3,MN:N,VA;0)  298.15 -7194-5.2075*T;       6000. N 339 !
PAR G(HCP_A3,MN:N,VA;1)  298.15 -11810+6.9538*T;      6000. N 339 !
PAR G(HCP_A3,TI:N,VA;0)  298.15 -13501;               6000. N 337 !
PAR G(HCP_A3,V:N,VA;0)   298.15 -18400+4.84*T;        6000. N 150 !
PAR G(HCP_A3,V:N,VA;1)   298.15 -19700+2.13*T;        6000. N 150 !

PAR G(HCP_A3,AL:O,VA;0)  298.15 +GHCPALOM#;           6000. N 353 !
PAR G(HCP_A3,TI:O,VA;0)  298.15 +GHCPTIOM#;           6000. N 353 !

PAR G(HCP_A3,CR:C,N;0)   298.15 +7800;                6000. N 216 !
PAR G(HCP_A3,FE:C,N;0)   298.15 -66152;               6000. N 311 !
PAR G(HCP_A3,NB:C,N;0)   298.15 -4500;                6000. N 459 !
PAR G(HCP_A3,TI:C,N;0)   298.15 -32725;               6000. N 330 !

PAR G(HCP_A3,CO,CR:C;0)  298.15 -6436;                6000. N 344 !
PAR G(HCP_A3,CO,FE:C;0)  298.15 +8000;                6000. N  39 !
PAR G(HCP_A3,CO,NI:C;0)  298.15 +6000;                6000. N  26 !
PAR G(HCP_A3,CO,W:C;0)   298.15 +117000;              6000. N  37 !
PAR G(HCP_A3,CR,MO:C;0)  298.15 -3905+18.5304*T;      6000. N 338 !
PAR G(HCP_A3,CR,MN:C;0)  298.15 +60000;               6000. N 324 !
PAR G(HCP_A3,CR,V:C;0)   298.15 +17165-9.9072*T;      6000. N 316 !
PAR G(HCP_A3,FE,MN:C;0)  298.15 -2685-20*T;           6000. N 263 !
PAR G(HCP_A3,FE,MO:C;0)  298.15 +13030-33.8*T;        6000. N 109 !
PAR G(HCP_A3,FE,NI:C;0)  298.15 +49074-7.32*T;        6000. N 188 !
PAR G(HCP_A3,FE,NI:C;1)  298.15 -25800;               6000. N 188 !
PAR G(HCP_A3,FE,V:C;0)   298.15 -15291-4.138*T;       6000. N 266 !
PAR G(HCP_A3,FE,W:C;0)   298.15 -116755+100*T;        6000. N 190 !
PAR G(HCP_A3,MO,TI:C;0)  298.15 -3387.2;              6000. N 386 !
PAR G(HCP_A3,MO,W:C;0)   298.15 +2000;                6000. N 459 !
PAR G(HCP_A3,NB,TI:C;0)  298.15 -12516+12.1089*T;     6000. N 459 !
PAR G(HCP_A3,NB,W:C;0)   298.15 -24477+7.5156*T;      6000. N 459 !
PAR G(HCP_A3,NB,W:C;1)   298.15 +4797;                6000. N 459 !
PAR G(HCP_A3,NI,W:C;0)   298.15 +2556+11.6*T;         6000. N 192 !
PAR G(HCP_A3,NI,W:C;1)   298.15 -52900;               6000. N 192 !
PAR G(HCP_A3,TI,W:C;0)   298.15 -17802;               6000. N 333 !

PAR G(HCP_A3,CR,FE:N;0)  298.15 +12826-19.48*T;       6000. N 122 !
PAR G(HCP_A3,CR,MN:N;0)  298.15 -42187+32.48*T;       6000. N 342 !
PAR G(HCP_A3,CR,MO:N;0)  298.15 -8754;                6000. N 124 !
PAR G(HCP_A3,CR,MO:N;0)  298.15 -87828+71.885*T;      6000. N BOS !
$ changed parameter L(HCP,CR,MO:N)=-87828+71.885*T to destabilize HCP in 654SMO
PAR G(HCP_A3,CR,NI:N;0)  298.15 +1443;                6000. N 125 !
PAR G(HCP_A3,CR,W:N;0)   298.15 -8754;                6000. N 216 !
PAR G(HCP_A3,FE,NB:N;0)  298.15 -4784;                6000. N  59 !
PAR G(HCP_A3,MO,NI:N;0)  298.15 -80000;               6000. N 130 !
PAR G(HCP_A3,NB,TI:N;0)  298.15 -5072+11.2998*T;      6000. N 459 !

PAR G(HCP_A3,AL,TI:O;0)  298.15 -192752;              6000. N 353 !

PAR G(HCP_A3,AL,NB,TI:VA;0) 298.15 -10*T;             6000. N 455 !
PAR G(HCP_A3,CR,FE,MN:VA;0) 298.15 +34600;            6000. N 341 !
PAR G(HCP_A3,FE,MN,SI:VA;0) 298.15 -24892-154.98*T;   6000. N 345 !

PAR G(HCP_A3,CR,FE,MO:C;0)  298.15 -57062;            6000. N 338 !
PAR G(HCP_A3,CR,FE,MN:N;0)  298.15 -185400;           6000. N 341 !


PHASE DIAMOND_FCC_A4  %  1  1.0  !
 CONSTITUENT DIAMOND_FCC_A4  :AL,B,C,O,SI% :  !
PAR G(DIAMOND_FCC_A4,AL;0) 298.15 +30*T+GHSERAL#;                 6000. N 452 !
PAR G(DIAMOND_FCC_A4,B;0)  298.15 +20+GHSERBB#;                 6000. N COST2 !
PAR G(DIAMOND_FCC_A4,C;0)  298.15 -16359.441+175.61*T-24.31*T*LN(T)
    -4.723E-04*T**2+2698000*T**(-1)-2.61E+08*T**(-2)+1.11E+10*T**(-3)
    +GPCDIA#;                                                     6000. N 279 !
PAR G(DIAMOND_FCC_A4,O;0)  298.15 +.5*GO2GAS#+30000;              6000. N 420 !
PAR G(DIAMOND_FCC_A4,SI;0) 298.15 +GHSERSI#;                      3600. N 279 !
PAR G(DIAMOND_FCC_A4,ZN;0) 298.15 +30*T+GHSERZN#;                 6000. N 452 !
PAR G(DIAMOND_FCC_A4,AL,SI;0) 298.15 +113246.16-47.55509*T; 6000. N 356 !
PAR G(DIAMOND_FCC_A4,B,SI;0)  298.15 +57978.16;       6000. N 374 !
PAR G(DIAMOND_FCC_A4,C,SI;0)  298.15 +93386.78;       6000. N 356 !
PAR G(DIAMOND_FCC_A4,O,SI;0)  298.15 -340000+85.3*T;  6000. N 420 !
PAR G(DIAMOND_FCC_A4,SI,ZN;0) 298.15 +100000;         6000. N 452 !


PHASE BETA_RHOMBO_B  %  2 93   12 !
 CONSTITUENT BETA_RHOMBO_B  :B : B,C,SI :  !

PAR G(BETA_RHOMBO_B,B:B;0)  298.15 +105*GHSERBB#;                 6000. N 279 !
PAR G(BETA_RHOMBO_B,B:C;0)  298.15 +93*GHSERBB#+12*GHSERCC#+1000000;
                                                                  6000. N 367 !
PAR G(BETA_RHOMBO_B,B:SI;0) 298.15 +93*GHSERBB#+12*GHSERSI#
    -6160.245+.6160245*T;                                         6000. N 374 !
PAR G(BETA_RHOMBO_B,B:B,C;0)   298.15 -2769690.3;        6000. N 367 !
PAR G(BETA_RHOMBO_B,B:B,SI;0)  298.15 -725614+72.5614*T; 6000. N 374 !


PHASE FC_ORTHORHOMBIC  %  1  1.0  !
 CONSTITUENT FC_ORTHORHOMBIC  :S :  !
PAR G(FC_ORTHORHOMBIC,S;0) 298.15 +GHSERSS#;                      1300. N 279 !

$PHASE MONOCLINIC  %  1  1.0  !
$CONSTITUENT MONOCLINIC  :S :  !
$PAR G(MONOCLINIC,S;0) 
$    298.15   -5701.485+89.000772*T-17.318*T*LN(T)-.0101215*T**2; 
$    388.36 Y -7435.888+114.512564*T-21.1094347*T*LN(T)-.008604142*T**2
$             +1.118079E-06*T**3+120740*T**(-1);                  1300. N 279 !
 

PHASE RED_P  %  1  1.0  !
 CONSTITUENT RED_P  :P :  !
PAR G(RED_P,P;0)  250.  +GPPRED#;                                 3000. N 279 !
 
PHASE WHITE_P  %  1  1.0  !
 CONSTITUENT WHITE_P  :P :  !
PAR G(WHITE_P,P;0)  250. +GHSERPP#;                               3000. N 279 !
 

PHASE GRAPHITE  %  1  1.0  !
CONSTITUENT GRAPHITE  :B,C :  !
PAR G(GRAPHITE,C;0) 298.15 +GHSERCC#+GPCGRA#;                     6000. N 279 !
PAR G(GRAPHITE,B;0) 298.15 +10000-2*T+GHSERBB#;                   6000. N 367 !
PAR G(GRAPHITE,B,C;0)  298.15 +34385.95+8.6792*T;     6000. N 367 !


PHASE CEMENTITE  %  2 3   1 !
CONSTITUENT CEMENTITE  :CO,CR,FE%,MN,MO,NB,NI,V,W : C,N :  !
PAR G(CEMENTITE,CO:C;0) 298.15 +3*GHSERCO#+GHSERCC#-1567+3.963*T; 6000. N  26 !
PAR G(CEMENTITE,CR:C;0) 298.15 +3*GHSERCR#+GHSERCC#-48000-9.2888*T; 
    6000. N 314 !
PAR G(CEMENTITE,FE:C;0) 298.15 +GFECEM#;                          6000. N 186 !
PAR G(CEMENTITE,MN:C;0) 298.15 -40379+3.524*T+3*GHSERMN#+GHSERCC#; 
    6000. N 263 !
PAR G(CEMENTITE,MO:C;0) 298.15 +3*GHSERMO#+GHSERCC#+77000-57.4*T; 
                                                                  6000. N 109 !
PAR G(CEMENTITE,NB:C;0) 298.15 -86000+3*GHSERNB#+GHSERCC#;        6000. N 260 !
PAR G(CEMENTITE,NI:C;0) 298.15 +3*GHSERNI#+GHSERCC#+34700-20*T;   6000. N 188 !
PAR G(CEMENTITE,V:C;0)  298.15 -156971+601.922*T-100.438*T*LN(T)
    +765557*T**(-1);                                              6000. N 270 !
PAR G(CEMENTITE,W:C;0)  298.15 +54150+3*GHSERWW#+GHSERCC#;        6000. N 190 !
PAR G(CEMENTITE,CO:N;0) 298.15 +UN_ASS#;                           300. N !
PAR G(CEMENTITE,CR:N;0) 298.15 +3*GHSERCR#+GHSERNN#+40000;   6000. N REF !
PAR G(CEMENTITE,FE:N;0) 298.15 -9230+99.334*T+3*GHSERFE#+GHSERNN#; 
                                                                  6000. N 311 !
PAR G(CEMENTITE,MN:N;0) 298.15 +3*GHSERMN#+GHSERNN#+40000;        6000. N REF !
PAR G(CEMENTITE,MO:N;0) 298.15 +UN_ASS#;                           300. N !
PAR G(CEMENTITE,NB:N;0) 298.15 +UN_ASS#;                           300. N !
PAR G(CEMENTITE,NI:N;0) 298.15 +UN_ASS#;                           300. N !
PAR G(CEMENTITE,V:N;0)  298.15 +3*GHSERVV#+GHSERNN#+40000;        6000. N REF !
PAR G(CEMENTITE,W:N;0)  298.15 +3*GHSERWW#+GHSERNN#+100000;       6000. N REF !
PAR G(CEMENTITE,CR,FE:C;0) 298.15 +25278-17.5*T;   6000. N 314 !
PAR G(CEMENTITE,CR,FE,NI:C;0) 298.15 +60000;       6000. N 314 !
PAR G(CEMENTITE,CR,MO:C;0) 298.15 +40000;          6000. N 338 !
PAR G(CEMENTITE,CR,NI:C;0) 298.15 +27898;          6000. N 314 !
PAR G(CEMENTITE,CR,MN:C;0) 298.15 +9000;           6000. N 324 !
PAR G(CEMENTITE,CR,V:C;0)  298.15 -29622-8.0892*T; 6000. N 316 !
PAR G(CEMENTITE,CR,V:C;1)  298.15 -5160-7.5711*T;  6000. N 316 !
PAR G(CEMENTITE,FE,MN:C;0) 298.15 +10434-14.281*T; 6000. N 263 !
PAR G(CEMENTITE,FE,NI:C;0) 298.15 +29400;          6000. N 188 !
PAR G(CEMENTITE,FE,V:C;0)  298.15 -45873-12.414*T; 6000. N 266 !


PHASE CHI_A12  %  3 24   10   24 !
CONSTITUENT CHI_A12  :CR,FE,NI : CR,MO,W : CR,FE,MO,NI,W :  !
PAR G(CHI_A12,CR:CR:CR;0) 298.15 +48*GCRFCC#+10*GHSERCR#+109000+123*T; 
                                                                  6000. N 209 !
PAR G(CHI_A12,FE:CR:CR;0) 298.15 +24*GFEFCC#+10*GHSERCR#+24*GCRFCC#
    +18300-100*T;                                                 6000. N 111 !
PAR G(CHI_A12,NI:CR:CR;0) 298.15 +24*GHSERNI#+10*GHSERCR#+24*GCRFCC#;  
                                                                  6000. N 459 !
PAR G(CHI_A12,CR:MO:CR;0) 298.15 +24*GCRFCC#+10*GHSERMO#+24*GCRFCC#-26000; 
                                                                  6000. N 209 !
PAR G(CHI_A12,FE:MO:CR;0) 298.15 +24*GFEFCC#+10*GHSERMO#+24*GCRFCC#
    +32555-385*T;                                                 6000. N 209 !
PAR G(CHI_A12,NI:MO:CR;0) 298.15 +24*GHSERNI#+10*GHSERMO#+24*GCRFCC#;    
                                                                  6000. N 459 !
PAR G(CHI_A12,CR:W:CR;0)  298.15 +48*GCRFCC#+10*GHSERWW#-260000; 
                                                                  6000. N 209 !
PAR G(CHI_A12,FE:W:CR;0)  298.15 +24*GFEFCC#+10*GHSERWW#+24*GCRFCC#
    -56630-250*T;                                                 6000. N 209 !
PAR G(CHI_A12,NI:W:CR;0)  298.15 +24*GHSERNI#+10*GHSERWW#+24*GCRFCC#;    
                                                                  6000. N 459 !
PAR G(CHI_A12,CR:CR:FE;0) 298.15 +24*GCRFCC#+10*GHSERCR#+24*GFEFCC#+500000;
                                                                  6000. N 209 !
PAR G(CHI_A12,FE:CR:FE;0) 298.15 +48*GFEFCC#+10*GHSERCR#+57300-100*T;
                                                                  6000. N 111 !
PAR G(CHI_A12,NI:CR:FE;0) 298.15 +24*GHSERNI#+10*GHSERCR#+24*GFEFCC#;    
                                                                  6000. N 459 !
PAR G(CHI_A12,CR:MO:FE;0) 298.15 +24*GCRFCC#+10*GHSERMO#+24*GFEFCC#+500000;
                                                                  6000. N 209 !
PAR G(CHI_A12,FE:MO:FE;0) 298.15 +48*GFEFCC#+10*GHSERMO#+156437-169*T;
                                                                  6000. N 459 !
PAR G(CHI_A12,NI:MO:FE;0) 298.15 +24*GHSERNI#+10*GHSERMO#+24*GFEFCC#;    
                                                                  6000. N 459 !
PAR G(CHI_A12,CR:W:FE;0)  298.15 +24*GCRFCC#+10*GHSERWW#+24*GFEFCC#+500000;
                                                                  6000. N 209 !
PAR G(CHI_A12,FE:W:FE;0)  298.15 +24*GFEFCC#+10*GHSERWW#+24*GFEFCC#-11370+50*T;
                                                                  6000. N 209 !
PAR G(CHI_A12,NI:W:FE;0)  298.15 +24*GHSERNI#+10*GHSERWW#+24*GFEFCC#;    
                                                                  6000. N 459 !
PAR G(CHI_A12,CR:CR:MO;0) 298.15 +24*GCRFCC#+10*GHSERCR#+24*GMOFCC#+500000;
                                                                  6000. N 209 !
PAR G(CHI_A12,FE:CR:MO;0) 298.15 +24*GFEFCC#+10*GHSERCR#+24*GMOFCC#+100000;
                                                                  6000. N 111 !
PAR G(CHI_A12,NI:CR:MO;0) 298.15 +24*GHSERNI#+10*GHSERCR#+24*GMOFCC#;    
                                                                  6000. N 459 !
PAR G(CHI_A12,CR:MO:MO;0) 298.15 +24*GCRFCC#+10*GHSERMO#+24*GMOFCC#+500000;
                                                                  6000. N 209 !
PAR G(CHI_A12,FE:MO:MO;0) 298.15 +24*GFEFCC#+10*GHSERMO#+24*GMOFCC#
    +97300-100*T;                                                 6000. N 111 !
PAR G(CHI_A12,NI:MO:MO;0) 298.15 +24*GHSERNI#+10*GHSERMO#+24*GMOFCC#;    
                                                                  6000. N 459 !
PAR G(CHI_A12,CR:W:MO;0)  298.15 +24*GCRFCC#+10*GHSERWW#+24*GMOFCC#+500000;
                                                                  6000. N 210 !
PAR G(CHI_A12,FE:W:MO;0)  298.15 +24*GFEFCC#+10*GHSERWW#+24*GMOFCC#
    +97300-100*T;                                                 6000. N 210 !
PAR G(CHI_A12,NI:W:MO;0)  298.15 +24*GHSERNI#+10*GHSERWW#+24*GMOFCC#;    
                                                                  6000. N 459 !
PAR G(CHI_A12,CR:CR:NI;0) 298.15 +24*GCRFCC#+10*GHSERCR#+24*GHSERNI#;    
                                                                  6000. N 459 !
PAR G(CHI_A12,FE:CR:NI;0) 298.15 +24*GFEFCC#+10*GHSERCR#+24*GHSERNI#;    
                                                                  6000. N 459 !
PAR G(CHI_A12,NI:CR:NI;0) 298.15 +24*GHSERNI#+10*GHSERCR#+24*GHSERNI#;    
                                                                  6000. N 459 !
PAR G(CHI_A12,CR:MO:NI;0) 298.15 +24*GCRFCC#+10*GHSERMO#+24*GHSERNI#;    
                                                                  6000. N 459 !
PAR G(CHI_A12,FE:MO:NI;0) 298.15 +24*GFEFCC#+10*GHSERMO#+24*GHSERNI#;    
                                                                  6000. N 459 !
PAR G(CHI_A12,NI:MO:NI;0) 298.15 +24*GHSERNI#+10*GHSERMO#+24*GHSERNI#;    
                                                                  6000. N 459 !
PAR G(CHI_A12,CR:W:NI;0)  298.15 +24*GCRFCC#+10*GHSERWW#+24*GHSERNI#;    
                                                                  6000. N 459 !
PAR G(CHI_A12,FE:W:NI;0)  298.15 +24*GFEFCC#+10*GHSERWW#+24*GHSERNI#;    
                                                                  6000. N 459 !
PAR G(CHI_A12,NI:W:NI;0)  298.15 +24*GHSERNI#+10*GHSERWW#+24*GHSERNI#;    
                                                                  6000. N 459 !
PAR G(CHI_A12,CR:CR:W;0)  298.15 +24*GCRFCC#+10*GHSERCR#+24*GWFCC#+500000;
                                                                  6000. N 209 !
PAR G(CHI_A12,FE:CR:W;0)  298.15 +24*GFEFCC#+10*GHSERCR#+24*GWFCC#+10000; 
                                                                  6000. N 209 !
PAR G(CHI_A12,NI:CR:W;0)  298.15 +24*GHSERNI#+10*GHSERCR#+24*GWFCC#;    
                                                                  6000. N 459 !
PAR G(CHI_A12,CR:MO:W;0)  298.15 +24*GCRFCC#+10*GHSERMO#+24*GWFCC#+500000;
                                                                  6000. N 210 !
PAR G(CHI_A12,FE:MO:W;0)  298.15 +24*GFEFCC#+10*GHSERMO#+24*GWFCC#+35300;
                                                                  6000. N 210 !
PAR G(CHI_A12,NI:MO:W;0)  298.15 +24*GHSERNI#+10*GHSERMO#+24*GWFCC#;    
                                                                  6000. N 459 !
PAR G(CHI_A12,CR:W:W;0)   298.15 +24*GCRFCC#+10*GHSERWW#+24*GWFCC#+500000;
                                                                  6000. N 209 !
PAR G(CHI_A12,FE:W:W;0)   298.15 +24*GFEFCC#+10*GHSERWW#+24*GWFCC#+35300;
                                                                  6000. N 209 !
PAR G(CHI_A12,NI:W:W;0)   298.15 +24*GHSERNI#+10*GHSERWW#+24*GWFCC#;    
                                                                  6000. N 459 !
PAR G(CHI_A12,CR,FE:CR:NI;0) 298.15 -174000;          6000. N 459 !


PHASE KSI_CARBIDE  %  2 3   1 !
CONSTITUENT KSI_CARBIDE  :CR,FE,MO%,W : C :  !
PAR G(KSI_CARBIDE,CR:C;0) 298.15 +3*GHSERCR#+GHSERCC#+114060-47.2519*T;
                                                                  6000. N 338 !
PAR G(KSI_CARBIDE,FE:C;0) 298.15 +14540+20*T+3*GHSERFE#+GHSERCC#; 6000. N 109 !
PAR G(KSI_CARBIDE,MO:C;0) 298.15 +167009-33*T+3*GHSERMO#+GHSERCC#;
                                                                  6000. N 109 !
PAR G(KSI_CARBIDE,W:C;0) 298.15 +3*GHSERWW#+GHSERCC#+303700;      6000. N 207 !
PAR G(KSI_CARBIDE,CR,FE:C;0) 298.15 -139900;          6000. N 338 !
PAR G(KSI_CARBIDE,CR,MO:C;0) 298.15 -348033;          6000. N 338 !
PAR G(KSI_CARBIDE,FE,MO:C;0) 298.15 -380000;          6000. N 109 !
PAR G(KSI_CARBIDE,FE,W:C;0)  298.15 -578800;          6000. N 207 !


PHASE LAVES_PHASE_C14  %  2 2   1 !
$(LAVES_C14), C15_Co2Nb (by Hari Kumar) is treated as C14 here.
CONSTITUENT LAVES_PHASE_C14  :AL,CO,CR,CU,FE%,MG,MN,MO,NB,TI,W :
 AL,CO,CR,CU,FE,MG,MN,MO%,NB%,TI%,W% :  !

PAR G(LAVES_PHASE,AL:AL;0) 298.15 +15000+3*GHSERAL#;              6000. N 355 !
PAR G(LAVES_PHASE,CR:AL;0) 298.15 +15000+2*GHSERCR#+GHSERAL#;   6000. N COST2 !
PAR G(LAVES_PHASE,CU:AL;0) 298.15 +15000+2*GHSERCU#+GHSERAL#;     6000. N 355 !
PAR G(LAVES_PHASE,MG:AL;0) 298.15 
    +17329-16.8*T+GHSERAL#+2*GHSERMG#;                            6000. N 429 !
PAR G(LAVES_PHASE,TI:AL;0) 298.15 +30000+2*GHSERTI#+GHSERAL#
    -17000+121500-31.2*T;                                       6000. N COST2 !
$PAR G(LAVES_C14,TI:AL;0) 298.15 +30000-LAVAL2TI#-GAL2TI#
$  +2*GHSERTI#+GHSERAL#;   6000. N REF !
PAR G(LAVES_PHASE,ZN:AL;0) 298.15 +15000+2*GHSERZN#+GHSERAL#;   6000. N COST2 !
PAR G(LAVES_PHASE,CO:CO;0) 298.15 +15000+3*GHSERCO#;              6000. N 411 !
PAR G(LAVES_PHASE,CR:CO;0) 298.15 +15000+2*GHSERCR#+GHSERCO#;     6000. N 459 !
PAR G(LAVES_PHASE,FE:CO;0) 298.15 +15000+2*GHSERFE#+GHSERCO#;     6000. N 459 !
PAR G(LAVES_PHASE,MO:CO;0) 298.15 +15000+2*GHSERMO#+GHSERCO#;     6000. N 459 !
PAR G(LAVES_PHASE,NB:CO;0) 298.15 +2*GHSERNB#+GHSERCO#+87279-15.531*T+30000; 
                                                                  6000. N 408 !
PAR G(LAVES_PHASE,TI:CO;0) 298.15 +15000+2*GHSERTI#+GHSERCO#;     6000. N 459 !
PAR G(LAVES_PHASE,W:CO;0)  298.15 +15000+2*GHSERWW#+GHSERCO#;     6000. N 459 !
PAR G(LAVES_PHASE,AL:CR;0) 298.15 +15000+2*GHSERAL#+GHSERCR#;   6000. N COST2 !
PAR G(LAVES_PHASE,CO:CR;0) 298.15 +15000+2*GHSERCO#+GHSERCR#;     6000. N 459 !
PAR G(LAVES_PHASE,CR:CR;0) 298.15 +15000+3*GHSERCR#;              6000. N 351 !
PAR G(LAVES_PHASE,FE:CR;0) 298.15 +15000+2*GHSERFE#+GHSERCR#;     6000. N 459 !
PAR G(LAVES_PHASE,MO:CR;0) 298.15 +15000+2*GHSERMO#+GHSERCR#;     6000. N 459 !
PAR G(LAVES_PHASE,NB:CR;0) 298.15 +2*GHSERNB#+GHSERCR#
    +42667.55-31.01111*T+5.00*T*LN(T);                            6000. N 427 !
PAR G(LAVES_PHASE,TI:CR;0) 298.15 +15000+2*GHSERTI#+GHSERCR#;     6000. N 351 !
PAR G(LAVES_PHASE,W:CR;0)  298.15 +15000+2*GHSERWW#+GHSERCR#;     6000. N 459 !
PAR G(LAVES_PHASE,AL:CU;0) 298.15 +15000+2*GHSERAL#+GHSERCU#;     6000. N 355 !
PAR G(LAVES_PHASE,CU:CU;0) 298.15 +15000+3*GHSERCU#;              6000. N 355 !
PAR G(LAVES_PHASE,MG:CU;0) 298.15 
    +74970.96-16.46448*T+2*GHSERMG#+GHSERCU#;                     6000. N 435 !
PAR G(LAVES_PHASE,ZN:CU;0) 298.15 +15000+2*GHSERZN#+GHSERCU#;   6000. N COST2 !
PAR G(LAVES_PHASE,CO:FE;0) 298.15 +15000+2*GHSERCO#+GHSERFE#;     6000. N 459 !
PAR G(LAVES_PHASE,CR:FE;0) 298.15 +15000+2*GHSERCR#+GHSERFE#;     6000. N 459 !
PAR G(LAVES_PHASE,FE:FE;0) 298.15 +15000+3*GHSERFE#;              6000. N 380 !
PAR G(LAVES_PHASE,MO:FE;0) 298.15 +15000+2*GHSERMO#+GHSERFE#;     6000. N 459 !
PAR G(LAVES_PHASE,NB:FE;0) 298.15 +15000+2*GHSERNB#+GHSERFE#;     6000. N 459 !
PAR G(LAVES_PHASE,TI:FE;0) 298.15 +15000+GHSERFE#+2*GHSERTI#;     6000. N 380 !
PAR G(LAVES_PHASE,W:FE;0)  298.15 +15000+2*GHSERWW#+GHSERFE#;     6000. N 459 !
PAR G(LAVES_PHASE,AL:MG;0) 298.15 
    +12671.1+16.8*T+GHSERMG#+2*GHSERAL#;                          6000. N 430 !
PAR G(LAVES_PHASE,CU:MG;0) 298.15 -24690.99+364.73085*T-69.276417*T*LN(T)
    -5.19246E-04*T**2+143502*T**(-1)-5.65953E-06*T**3;            6000. N 435 !
PAR G(LAVES_PHASE,MG:MG;0) 298.15 +15000+3*GHSERMG#;              6000. N 430 !
PAR G(LAVES_PHASE,ZN:MG;0) 298.15 
    -35355.45+8.83886*T+GHSERMG#+2*GHSERZN#;                      6000. N 442 !
PAR G(LAVES_PHASE,MN:MN;0) 298.15 +3000+3*GHSERMN#;               6000. N 358 !
PAR G(LAVES_PHASE,MO:MN;0) 298.15 +15000+2*GHSERMO#+GHSERMN#;     6000. N LEE !
PAR G(LAVES_PHASE,TI:MN;0) 298.15 +3000+2*GHSERTI#+GHSERMN#;      6000. N 358 !
PAR G(LAVES_PHASE,CO:MO;0) 298.15 +15000+2*GHSERCO#+GHSERMO#;     6000. N 459 !
PAR G(LAVES_PHASE,CR:MO;0) 298.15 +2*GCRFCC#+GHSERMO#-8000-6*T;   6000. N 210 !
PAR G(LAVES_PHASE,FE:MO;0) 298.15 -10798-.132*T+2*GFEFCC#+GHSERMO#;
                                                                  6000. N  10 !
PAR G(LAVES_PHASE,MN:MO;0) 298.15 +2*GMNFCC#+GHSERMO#;            6000. N 325 !
PAR G(LAVES_PHASE,MO:MO;0) 298.15 +15000+3*GHSERMO#;              6000. N 380 !
PAR G(LAVES_PHASE,NB:MO;0) 298.15 +15000+2*GHSERNB#+GHSERMO#;     6000. N 459 !
PAR G(LAVES_PHASE,TI:MO;0) 298.15 +15000+2*GHSERTI#+GHSERMO#;     6000. N 459 !
PAR G(LAVES_PHASE,W:MO;0)  298.15 +15000+2*GHSERWW#+GHSERMO#;     6000. N 459 !
PAR G(LAVES_PHASE,CO:NB;0) 298.15 +2*GHSERCO#+GHSERNB#-87279+15.531*T;   
                                                                  6000. N 408 !
PAR G(LAVES_PHASE,CR:NB;0) 298.15 +2*GHSERCR#+GHSERNB#
    -12667.55+31.01111*T-5.00*T*LN(T);                            6000. N 427 !
PAR G(LAVES_PHASE,FE:NB;0) 298.15 -68582+12.8195*T+2*GFEFCC#+GHSERNB#;
                                                                  6000. N 459 !
PAR G(LAVES_PHASE,MN:NB;0) 298.15 +15000+2*GHSERMN#+GHSERNB#;     6000. N 459 !
PAR G(LAVES_PHASE,MO:NB;0) 298.15 +15000+2*GHSERMO#+GHSERNB#;     6000. N 459 !
PAR G(LAVES_PHASE,NB:NB;0) 298.15 +15000+3*GHSERNB#;              6000. N 408 !
PAR G(LAVES_PHASE,TI:NB;0) 298.15 +15000+2*GHSERTI#+GHSERNB#;     6000. N 459 !
PAR G(LAVES_PHASE,W:NB;0)  298.15 +15000+2*GHSERWW#+GHSERNB#;     6000. N 459 !
PAR G(LAVES_PHASE,AL:TI;0) 298.15 +2*GHSERAL#+GHSERTI#-121500+31.2*T+17000;
                                                                6000. N COST2 !
$PAR G(LAVES_C14,AL:TI;0) 298.15 +GAL2TI#+LAVAL2TI#
$  +2*GHSERAL#+GHSERTI#;   6000. N REF !
PAR G(LAVES_PHASE,CO:TI;0) 298.15 +15000+2*GHSERCO#+GHSERTI#;     6000. N 459 !
PAR G(LAVES_PHASE,CR:TI;0) 298.15 +2*GHSERCR#+GHSERTI#-1440-6.75*T; 
                                                                  6000. N 351 !
PAR G(LAVES_PHASE,FE:TI;0) 298.15 -90800+409*T-73.55318*T*LN(T)
    -.01017*T**2+124200*T**(-1);                                  6000. N 380 !
PAR G(LAVES_PHASE,MN:TI;0) 298.15 -26400+2*GHSERMN#+GHSERTI#;     6000. N 358 !
PAR G(LAVES_PHASE,MO:TI;0) 298.15 +15000+2*GHSERMO#+GHSERTI#;     6000. N 459 !
PAR G(LAVES_PHASE,NB:TI;0) 298.15 +15000+2*GHSERNB#+GHSERTI#;     6000. N 459 !
PAR G(LAVES_PHASE,TI:TI;0) 298.15 +15000+3*GHSERTI#;              6000. N 351 !
PAR G(LAVES_PHASE,W:TI;0)  298.15 +15000+2*GHSERWW#+GHSERTI#;     6000. N 459 !
PAR G(LAVES_PHASE,CO:W;0)  298.15 +15000+2*GHSERCO#+GHSERWW#;     6000. N 459 !
PAR G(LAVES_PHASE,CR:W;0)  298.15 +2*GCRFCC#+GHSERWW#-359-7.2*T;  6000. N 209 !
PAR G(LAVES_PHASE,FE:W;0)  298.15 -13500+5*T+2*GFEFCC#+GHSERWW#;  6000. N 190 !
PAR G(LAVES_PHASE,MN:W;0)  298.15 +15000+2*GHSERMN#+GHSERWW#
    +UN_ASS#;                                                   6000. N COST2 !
PAR G(LAVES_PHASE,MO:W;0)  298.15 +15000+2*GHSERMO#+GHSERWW#;     6000. N 459 !
PAR G(LAVES_PHASE,NB:W;0)  298.15 +15000+2*GHSERNB#+GHSERWW#;     6000. N 459 !
PAR G(LAVES_PHASE,TI:W;0)  298.15 +15000+2*GHSERTI#+GHSERWW#;     6000. N 459 !
PAR G(LAVES_PHASE,W:W;0)   298.15 +15000+2*GHSERWW#;              6000. N 459 !
PAR G(LAVES_PHASE,AL:ZN;0) 298.15 +15000+2*GHSERAL#+GHSERZN#;   6000. N COST2 !
PAR G(LAVES_PHASE,CR:ZN;0) 298.15 +15000+2*GHSERCR#+GHSERZN#
    +UN_ASS#;                                                   6000. N COST2 !
PAR G(LAVES_PHASE,CU:ZN;0) 298.15 +15000+2*GHSERCU#+GHSERZN#;   6000. N COST2 !
PAR G(LAVES_PHASE,MG:ZN;0) 298.15 
    +65355.45-8.83886*T+GHSERZN#+2*GHSERMG#;                      6000. N 442 !
PAR G(LAVES_PHASE,ZN:ZN;0) 298.15 +15000+3*GHSERZN#;              6000. N 442 !

PAR G(LAVES_PHASE,CR,FE:CR;0) 298.15 +40000;          6000. N 459 !
PAR G(LAVES_PHASE,CR,FE:FE;0) 298.15 +40000;          6000. N 459 !
PAR G(LAVES_PHASE,CR,FE:MO;0) 298.15 +40000;          6000. N 459 !
PAR G(LAVES_PHASE,CR,FE:W;0)  298.15 -12500;          6000. N 209 !
PAR G(LAVES_PHASE,*:CR,FE;0)  298.15 +20000;          6000. N 459 !

PAR G(LAVES_PHASE,CO,MO:*;0)  298.15 +30000;          6000. N LEE !
PAR G(LAVES_PHASE,*:CO,MO;0)  298.15 +15000;          6000. N LEE !
PAR G(LAVES_PHASE,CR,MO:*;0)  298.15 +60000;          6000. N 459 !
PAR G(LAVES_PHASE,*:CR,MO;0)  298.15 +30000;          6000. N 459 !
PAR G(LAVES_PHASE,CR,NB:*;0)  298.15 +90673.45;       6000. N 427 !
PAR G(LAVES_PHASE,*:CR,NB;0)  298.15 +18511.36;       6000. N 427 !
PAR G(LAVES_PHASE,CR,TI:*;0)  298.15 +60000;          6000. N 351 !
PAR G(LAVES_PHASE,*:CR,TI;0)  298.15 +60000;          6000. N 351 !
PAR G(LAVES_PHASE,CR,W:*;0)   298.15 +63040;          6000. N 459 !
PAR G(LAVES_PHASE,*:CR,W;0)   298.15 +31520;          6000. N 459 !

PAR G(LAVES_PHASE,FE,MO:*;0)  298.15 +100000;         6000. N 459 !
PAR G(LAVES_PHASE,*:FE,MO;0)  298.15 +50000;          6000. N 459 !
PAR G(LAVES_PHASE,FE,NB:*;0)  298.15 +30000;          6000. N 459 !
PAR G(LAVES_PHASE,*:FE,NB;0)  298.15 +30000;          6000. N 459 !
PAR G(LAVES_PHASE,FE,TI:*;0)  298.15 -38000;          6000. N 380 !
PAR G(LAVES_PHASE,*:FE,TI;0)  298.15 +16000;          6000. N 380 !
PAR G(LAVES_PHASE,FE,W:*;0)   298.15 +83088;          6000. N 459 !
PAR G(LAVES_PHASE,*:FE,W;0)   298.15 +41544;          6000. N 459 !

PAR G(LAVES_PHASE,MN,MO:*;0)  298.15 +100000;         6000. N LEE !
PAR G(LAVES_PHASE,*:MN,MO;0)  298.15 +50000;          6000. N LEE !
PAR G(LAVES_PHASE,*:MO,TI;0)  298.15 +2500;           6000. N LEE !
PAR G(LAVES_PHASE,MN,TI:*;0)  298.15 +27000;          6000. N 358 !
PAR G(LAVES_PHASE,*:MN,TI;0)  298.15 +15000;          6000. N 358 !

PAR G(LAVES_PHASE,FE:MO,W;0)  298.15  -7500;          6000. N 201 !
PAR G(LAVES_PHASE,CO,NB:NB;0) 298.15 +92444;          6000. N 408 !

PAR G(LAVES_PHASE,AL,CU:AL;0) 298.15 -24000+2.44*T;   6000. N 355 !
PAR G(LAVES_PHASE,AL,CU:CU;0) 298.15 -24000+2.44*T;   6000. N 355 !
PAR G(LAVES_PHASE,AL,MG:AL;0) 298.15 +15000;          6000. N 430 !
PAR G(LAVES_PHASE,AL,MG:MG;0) 298.15 +15000;          6000. N 430 !
PAR G(LAVES_PHASE,AL:AL,MG;0) 298.15  +8000;          6000. N 430 !
PAR G(LAVES_PHASE,MG:AL,MG;0) 298.15  +8000;          6000. N 430 !
PAR G(LAVES_PHASE,AL:AL,ZN;0) 298.15 -7500-18*T;      6000. N COST2 !
PAR G(LAVES_PHASE,ZN:AL,ZN;0) 298.15 -7500-18*T;      6000. N COST2 !
PAR G(LAVES_PHASE,CU,MG:CU;0) 298.15 +13011.35;       6000. N 435 !
PAR G(LAVES_PHASE,CU,MG:MG;0) 298.15 +13011.35;       6000. N 435 !
PAR G(LAVES_PHASE,CU:CU,MG;0) 298.15 +6599.45;        6000. N 435 !
PAR G(LAVES_PHASE,MG:CU,MG;0) 298.15 +6599.45;        6000. N 435 !
PAR G(LAVES_PHASE,CU,ZN:CU;0) 298.15 -75305.48;       6000. N COST2 !
PAR G(LAVES_PHASE,CU,ZN:ZN;0) 298.15 -75305.48;       6000. N COST2 !
PAR G(LAVES_PHASE,MG,ZN:MG;0) 298.15 +35000;          6000. N 442 !
PAR G(LAVES_PHASE,MG,ZN:ZN;0) 298.15 +35000;          6000. N 442 !
PAR G(LAVES_PHASE,MG:MG,ZN;0) 298.15  +8000;          6000. N 442 !
PAR G(LAVES_PHASE,ZN:MG,ZN;0) 298.15  +8000;          6000. N 442 !


PHASE FE4N  %  2 4   1 !
CONSTITUENT FE4N  :CO,CR,FE,MN,NI : C,N :  !
PAR G(FE4N,CO:C;0) 298.15 +UN_ASS#; 300. N REF !
PAR G(FE4N,CR:C;0) 298.15 +UN_ASS#; 300. N REF !
PAR G(FE4N,FE:C;0) 298.15 +23224+4*GHSERFE#+GHSERCC#;             6000. N 311 !
PAR G(FE4N,MN:C;0) 298.15 +UN_ASS#; 300. N REF !
PAR G(FE4N,NI:C;0) 298.15 +UN_ASS#; 300. N REF !
PAR G(FE4N,CO:N;0) 298.15 -35381+632.579*T-120.379*T*LN(T)
    +237512*T**(-1)-.004466*T**2;                                 6000. N 396 !
PAR G(FE4N,CR:N;0) 298.15 -135240+717.87*T-127.18*T*LN(T)-.002899*T**2
    -1.0968E-06*T**3+450231*T**(-1);                              6000. N 342 !
PAR G(FE4N,FE:N;0) 298.15 -38744+73.52*T+4*GHSERFE#+GHSERNN#;     6000. N 124 !
PAR G(FE4N,MN:N;0) 298.15 -155790+691.0638*T-126.9328*T*LN(T)+307417*T**(-1);
                                                                  2500. N 339 !
PAR G(FE4N,NI:N;0) 298.15 -5393+142.97*T-15.65*T*LN(T)+.0154*T**2
    +4*GHSERNI#+GHSERNN#;                                         6000. N 126 !
PAR G(FE4N,FE,MN:N;0) 298.15 +36297-28.8876*T;                    6000. N 339 !
 

PHASE FECN_CHI  %  2 2.2   1 !
 CONSTITUENT FECN_CHI  :FE : C,N :  !
PAR G(FECN_CHI,FE:C;0) 298.15 +9131-4.539*T+2.2*GHSERFE#+GHSERCC#; 
                                                                  6000. N 311 !
PAR G(FECN_CHI,FE:N;0) 298.15 -23337+83.662*T+2.2*GHSERFE#+GHSERNN#; 
                                                                  6000. N 311 !

 
TYPE_DEFINITION + GES A_P_D M2B_TETR MAGNETIC  -3.0    2.80000E-01 !
PHASE M2B_TETR  %+  2 .667   .333 !
 CONSTITUENT M2B_TETR  :FE,MO,NI CR: B :  !
PAR G(M2B_TETR,FE:B;0) 298.15 -24175+3.62*T+.667*GHSERFE#+.333*GHSERBB#;  
                                                                  6000. N 291 !
PAR TC(M2B_TETR,FE:B;0)    298.15 +1018; 6000. N 291 !
PAR BMAGN(M2B_TETR,FE:B;0) 298.15 +1.91; 6000. N 291 !
PAR G(M2B_TETR,MO:B;0) 298.15 -46720+5.04*T+.667*GHSERMO#+.333*GHSERBB#;
                                                                  6000. N 291 !
PAR G(M2B_TETR,NI:B;0) 298.15 -22600+6.08*T+.667*GHSERNI#+.333*GHSERBB#;
                                                                  6000. N 291 !
PAR G(M2B_TETR,CR:B;0) 298.15 -27675+4*T+.667*GHSERCR#+.333*GHSERBB#;
                                                                  6000. N BOZ !
PAR G(M2B_TETR,FE,CR:B;0) 298.15 -80000;                          6000. N BOZ !
 

PHASE M23C6  %  3 20   3   6 !
 CONSTITUENT M23C6  :CO,CR%,FE%,MN,NI,V : CO,CR%,FE%,MN,MO%,NI,V,W : C :  !
PAR G(M23C6,CO:CO:C;0) 298.15 +GCOM23C6#;                         6000. N 344 !
PAR G(M23C6,CR:CO:C;0) 298.15 +.869565*GCRM23C6#+.130435*GCOM23C6#; 
                                                                  6000. N 344 !
PAR G(M23C6,FE:CO:C;0) 298.15 +.869565*GFEM23C6#+.130435*GCOM23C6#; 
                                                                  6000. N 459 !
PAR G(M23C6,MN:CO:C;0) 298.15 +.869565*GMNM23C6#+.130435*GCOM23C6#; 
                                                                  6000. N 459 !
PAR G(M23C6,NI:CO:C;0) 298.15 +.869565*GNIM23C6#+.130435*GCOM23C6#; 
                                                                  6000. N 459 !
PAR G(M23C6,V:CO:C;0)  298.15 +.869565*GVM23C6#+.130435*GCOM23C6#; 
                                                                  6000. N 459 !
PAR G(M23C6,CO:CR:C;0) 298.15 +.869565*GCOM23C6#+.130435*GCRM23C6#; 
                                                                  6000. N 344 !
PAR G(M23C6,CR:CR:C;0) 298.15 +GCRM23C6#;                         6000. N  97 !
PAR G(M23C6,FE:CR:C;0) 298.15 +.130435*GCRM23C6#+.869565*GFEM23C6#; 
                                                                  6000. N  98 !
PAR G(M23C6,MN:CR:C;0) 298.15 +.869565*GMNM23C6#+.130435*GCRM23C6#;
                                                                  6000. N 324 !
PAR G(M23C6,NI:CR:C;0) 298.15 +.869565*GNIM23C6#+.130435*GCRM23C6#;
                                                                  6000. N 314 !
PAR G(M23C6,V:CR:C;0)  298.15 +.869565*GVM23C6#+.130435*GCRM23C6#; 
                                                                  6000. N 316 !
PAR G(M23C6,CO:FE:C;0) 298.15 +.869565*GCOM23C6#+.130435*GFEM23C6#;
                                                                  6000. N 459 !
PAR G(M23C6,CR:FE:C;0) 298.15 +.869565*GCRM23C6#+.130435*GFEM23C6#;
                                                                  6000. N  98 !
PAR G(M23C6,FE:FE:C;0) 298.15 +GFEM23C6#;                         6000. N  98 !
PAR G(M23C6,MN:FE:C;0) 298.15 +.869565*GMNM23C6#+.130435*GFEM23C6#; 
                                                                  6000. N 263 !
PAR G(M23C6,NI:FE:C;0) 298.15 +.869565*GNIM23C6#+.130435*GFEM23C6#;
                                                                  6000. N 314 !
PAR G(M23C6,V:FE:C;0)  298.15 +.869565*GVM23C6#+.130435*GFEM23C6#; 
                                                                  6000. N 316 !
PAR G(M23C6,CO:MN:C;0) 298.15 +.869565*GCOM23C6#+.130435*GMNM23C6#;
                                                                  6000. N 459 !
PAR G(M23C6,CR:MN:C;0) 298.15 +.869565*GCRM23C6#+.130435*GMNM23C6#;
                                                                  6000. N 324 !
PAR G(M23C6,FE:MN:C;0) 298.15 +.869565*GFEM23C6#+.130435*GMNM23C6#; 
                                                                  6000. N 263 !
PAR G(M23C6,MN:MN:C;0) 298.15 +GMNM23C6#;                         6000. N 263 !
PAR G(M23C6,NI:MN:C;0) 298.15 +.869565*GNIM23C6#+.130435*GMNM23C6#;
                                                                  6000. N 325 !
PAR G(M23C6,V:MN:C;0)  298.15 +.869565*GVM23C6#+.130435*GMNM23C6#; 
                                                                  6000. N 271 !
PAR G(M23C6,CO:MO:C;0) 298.15 +20*GHSERCO#+3*GHSERMO#+6*GHSERCC#; 6000. N 459 !
PAR G(M23C6,CR:MO:C;0) 298.15 +20*GHSERCR#+3*GHSERMO#+6*GHSERCC#
    -439117-50.0535*T;                                            6000. N 338 !
PAR G(M23C6,FE:MO:C;0) 298.15 +20*GHSERFE#+3*GHSERMO#+6*GHSERCC#
    -76351-5.0949*T;                                              6000. N 338 !
PAR G(M23C6,MN:MO:C;0) 298.15 +20*GHSERMN#+3*GHSERMO#+6*GHSERCC#; 6000. N 325 !
PAR G(M23C6,NI:MO:C;0) 298.15 +20*GHSERNI#+3*GHSERMO#+6*GHSERCC#; 6000. N 325 !
PAR G(M23C6,V:MO:C;0)  298.15 +20*GHSERVV#+3*GHSERMO#+6*GHSERCC#; 6000. N 459 !
PAR G(M23C6,CO:NI:C;0) 298.15 +.869565*GCOM23C6#+.130435*GNIM23C6#;
                                                                  6000. N 459 !
PAR G(M23C6,CR:NI:C;0) 298.15 +.869565*GCRM23C6#+.130435*GNIM23C6#;
                                                                  6000. N 314 !
PAR G(M23C6,FE:NI:C;0) 298.15 +.869565*GFEM23C6#+.130435*GNIM23C6#;
                                                                  6000. N 314 !
PAR G(M23C6,MN:NI:C;0) 298.15 +.869565*GMNM23C6#+.130435*GNIM23C6#;
                                                                  6000. N 325 !
PAR G(M23C6,NI:NI:C;0) 298.15 +GNIM23C6#;                         6000. N 314 !
PAR G(M23C6,V:NI:C;0) 298.15 +.869565*GVM23C6#+.130435*GNIM23C6#; 6000. N 459 !
PAR G(M23C6,CO:V:C;0) 298.15 +.869565*GCOM23C6#+.130435*GVM23C6#; 6000. N 459 !
PAR G(M23C6,CR:V:C;0) 298.15 +.869565*GCRM23C6#+.130435*GVM23C6#; 6000. N 316 !
PAR G(M23C6,FE:V:C;0) 298.15 +.869565*GFEM23C6#+.130435*GVM23C6#; 6000. N 316 !
PAR G(M23C6,MN:V:C;0) 298.15 +.869565*GMNM23C6#+.130435*GVM23C6#; 6000. N 271 !
PAR G(M23C6,NI:V:C;0) 298.15 +.869565*GNIM23C6#+.130435*GVM23C6#; 6000. N 459 !
PAR G(M23C6,V:V:C;0)  298.15 +GVM23C6#;                           6000. N 270 !
PAR G(M23C6,CO:W:C;0) 298.15 +.869565*GCOM23C6#+3*GHSERWW#+.782609*GHSERCC#;
                                                                  6000. N  58 !
PAR G(M23C6,CR:W:C;0) 298.15 +.869565*GCRM23C6#+3*GHSERWW#+.782609*GHSERCC#
    +18850-75.4*T;                                                6000. N 203 !
PAR G(M23C6,FE:W:C;0) 298.15 +.869565*GFEM23C6#+3*GHSERWW#+.782609*GHSERCC#
    -103240+38.4*T;                                               6000. N 203 !
PAR G(M23C6,MN:W:C;0) 298.15 +.869565*GMNM23C6#+3*GHSERWW#+.782609*GHSERCC#;
                                                                  6000. N 325 !
PAR G(M23C6,NI:W:C;0) 298.15 +.869565*GNIM23C6#+3*GHSERWW#+.782609*GHSERCC#;
                                                                  6000. N 459 !
PAR G(M23C6,V:W:C;0) 298.15 +.869565*GVM23C6#+3*GHSERWW#+.782609*GHSERCC#;
                                                                  6000. N 325 !
PAR G(M23C6,CO,CR:CO:C;0) 298.15 -182237;             6000. N 344 !
PAR G(M23C6,CO:CO,CR:C;0) 298.15 -182237;             6000. N 344 !
PAR G(M23C6,CR:CO,CR:C;0) 298.15 -182237;             6000. N 344 !
PAR G(M23C6,CO,CR:CR:C;0) 298.15 -182237;             6000. N 344 !
PAR G(M23C6,CO,CR:W:C;0)  298.15 -182237;             6000. N  58 !
PAR G(M23C6,CR,FE:CR:C;0) 298.15 -205342+141.6667*T;  6000. N 314 !
PAR G(M23C6,CR,FE:FE:C;0) 298.15 -205342+141.6667*T;  6000. N 314 !
PAR G(M23C6,CR,FE:MN:C;0) 298.15 -205342+141.6667*T;  6000. N 324 !
PAR G(M23C6,CR,FE:NI:C;0) 298.15 -205342+141.6667*T;  6000. N 314 !
PAR G(M23C6,CR,FE:V:C;0)  298.15 -205342+141.6667*T;  6000. N 316 !
PAR G(M23C6,CR,FE:W:C;0)  298.15 -205342+141.6667*T;  6000. N 314 !
PAR G(M23C6,CR,FE:MO:C;0) 298.15 -177850+153.905*T;   6000. N 338 !
PAR G(M23C6,CR,FE,NI:CR:C;0) 298.15 -460000;          6000. N 314 !
PAR G(M23C6,CR,FE,NI:FE:C;0) 298.15 -460000;          6000. N 314 !
PAR G(M23C6,CR,FE,NI:NI:C;0) 298.15 -460000;          6000. N 314 !
PAR G(M23C6,CR,FE,V:CR:C;0)  298.15 -1499585;         6000. N 316 !
PAR G(M23C6,CR,FE,V:FE:C;0)  298.15 -1499585;         6000. N 316 !
PAR G(M23C6,CR,FE,V:V:C;0)   298.15 -1499585;         6000. N 316 !
PAR G(M23C6,CR,NI:CR:C;0) 298.15 +100000;             6000. N 314 !
PAR G(M23C6,CR,NI:FE:C;0) 298.15 +100000;             6000. N 314 !
PAR G(M23C6,CR,NI:NI:C;0) 298.15 +100000;             6000. N 314 !
PAR G(M23C6,CR,MN:CR:C;0) 298.15 -173680+160*T;       6000. N 324 !
PAR G(M23C6,CR,MN:CR:C;1) 298.15 -286614;             6000. N 324 !
PAR G(M23C6,CR,MN:FE:C;0) 298.15 -173680+160*T;       6000. N 324 !
PAR G(M23C6,CR,MN:FE:C;1) 298.15 -286614;             6000. N 324 !
PAR G(M23C6,CR,MN:MN:C;0) 298.15 -173680+160*T;       6000. N 324 !
PAR G(M23C6,CR,MN:MN:C;1) 298.15 -286614;             6000. N 324 !
PAR G(M23C6,CR,MN:V:C;0)  298.15 -173680+160*T;       6000. N 325 !
PAR G(M23C6,CR,MN:V:C;1)  298.15 -286614;             6000. N 325 !
PAR G(M23C6,CR,MN:W:C;0)  298.15 -173680+160*T;       6000. N 325 !
PAR G(M23C6,CR,MN:W:C;1)  298.15 -286614;             6000. N 325 !
PAR G(M23C6,CR,V:CR:C;0)  298.15 -385502;             6000. N 316 !
PAR G(M23C6,CR,V:FE:C;0)  298.15 -385502;             6000. N 316 !
PAR G(M23C6,CR,V:MN:C;0)  298.15 -385502;             6000. N 325 !
PAR G(M23C6,CR,V:V:C;0)   298.15 -385502;             6000. N 316 !
PAR G(M23C6,CR,V:W:C;0)   298.15 -385502;             6000. N 325 !
PAR G(M23C6,FE,MN:CR,FE:C;0) 298.15 -100000;          6000. N 324 !
PAR G(M23C6,FE,MN:CR,MN:C;0) 298.15 -100000;          6000. N 324 !
PAR G(M23C6,FE,MN:FE,MN:C;0) 298.15 -100000;          6000. N 263 !
PAR G(M23C6,FE,NI:CR:C;0) 298.15 +196000;             6000. N 314 !
PAR G(M23C6,FE,NI:FE:C;0) 298.15 +196000;             6000. N 314 !
PAR G(M23C6,FE,NI:NI:C;0) 298.15 +196000;             6000. N 314 !


PHASE M3C2  %  2 3   2 !
CONSTITUENT M3C2  :CR,MO,V,W : C :  !
