Repository: impurity80/script

File: thermocalc/sample/data/TCFE2000/tcfe2000.tdb (part 5 of 8)
$ Copyright 1999, Thermo-Calc AB, all rights reseverd
PAR G(M3C2,CR:C;0) 298.15 +GCRM3C2#;                              6000. N 314 !
PAR G(M3C2,MO:C;0) 298.15 +3*GHSERMO#+2*GHSERCC#+27183;           6000. N 338 !
PAR G(M3C2,V:C;0)  298.15 -222500+16.6545*T+3*GHSERVV#+2*GHSERCC#; 
                                                                  6000. N 316 !
PAR G(M3C2,W:C;0)  298.15 +3*GHSERWW#+2*GHSERCC#-18100;           6000. N 203 !
PAR G(M3C2,CR,MO:C;0) 298.15 +40000;                  6000. N 338 !
PAR G(M3C2,CR,V:C;0)  298.15 +21072;                  6000. N 316 !

PHASE M3SI  %  2 3   1 !
 CONSTITUENT M3SI  :FE,MN : SI :  !
PAR G(M3SI,FE:SI;0) 298.15 +3*GHSERFE#+GHSERSI#-94274-3.56*T;     6000. N 345 !
PAR G(M3SI,MN:SI;0) 298.15 +4*GMN3SI#;                            6000. N 283 !
PAR G(M3SI,FE,MN:SI;0) 298.15 -16552;                 6000. N 345 !
 
 
PHASE M5C2  %  2 5   2 !
CONSTITUENT M5C2  :FE,MN,V : C :  !
PAR G(M5C2,FE:C;0) 298.15 +5*GHSERFE#+2*GHSERCC#+54852-33.7518*T; 6000. N 314 !
PAR G(M5C2,MN:C;0) 298.15 -76849+8.517*T+5*GHSERMN#+2*GHSERCC#;   6000. N 263 !
PAR G(M5C2,V:C;0) 298.15 -307123.3+1059.7*T-175.66*T*LN(T)+1453274*T**(-1);
                                                                  6000. N 270 !
PAR G(M5C2,FE,MN:C;0) 298.15 -42056+3.5*T;            6000. N 314 !


PHASE M6C  %  4 2   2   2   1 !
 CONSTITUENT M6C  :CO,FE,NI : MO,NB,W : CO,CR,FE,MO,NB,NI,V,W : C :  !
PAR G(M6C,CO:MO:CO:C;0) 298.15 +4*GHSERCO#+2*GHSERMO#+GHSERCC#
    +UN_ASS#;                                                     6000. N 459 !
PAR G(M6C,FE:MO:CO:C;0) 298.15 +2*GHSERFE#+2*GHSERMO#+2*GHSERCO#+GHSERCC#
    +UN_ASS#;                                                     6000. N 459 !
PAR G(M6C,NI:MO:CO:C;0) 298.15 +2*GHSERNI#+2*GHSERMO#+2*GHSERCO#+GHSERCC#
    +UN_ASS#;                                                     6000. N 459 !
PAR G(M6C,CO:NB:CO:C;0) 298.15 +4*GHSERCO#+2*GHSERNB#+GHSERCC#+700000;   
                                                                  6000. N 410 !
PAR G(M6C,CO:W:CO:C;0)  298.15 +4*GHSERCO#+2*GHSERWW#+GHSERCC#+2216-26.5569*T;
                                                                  6000. N 459 !
PAR G(M6C,FE:W:CO:C;0)  298.15 -72000+20*T+2*GHSERFE#+2*GHSERWW#+2*GHSERCO#;
                                                                  6000. N  39 !
PAR G(M6C,NI:W:CO:C;0)  298.15 -8265-29.48*T+2*GHSERNI#+2*GHSERWW#+2*GHSERCO#;
                                                                  6000. N  39 !
PAR G(M6C,CO:MO:CR:C;0) 298.15 +2*GHSERCO#+2*GHSERMO#+2*GHSERCR#+GHSERCC#
    +UN_ASS#;                                                     6000. N 459 !
PAR G(M6C,FE:MO:CR:C;0) 298.15 +2*GHSERFE#+2*GHSERCR#+2*GHSERMO#+GHSERCC#
    -25298-54.8698*T;                                             6000. N 338 !
PAR G(M6C,NI:MO:CR:C;0) 298.15 +2*GHSERNI#+2*GHSERMO#+2*GHSERCR#+GHSERCC#
    +UN_ASS#;                                                     6000. N 459 !
PAR G(M6C,CO:W:CR:C;0)  298.15 +2*GHSERCO#+2*GHSERWW#+2*GHSERCR#+GHSERCC#
    +UN_ASS#;                                                     6000. N 459 !
PAR G(M6C,FE:W:CR:C;0)  298.15 +2*GHSERFE#+2*GHSERWW#+2*GHSERCR#+GHSERCC#
    +37500-80*T;                                                  6000. N 203 !
PAR G(M6C,NI:W:CR:C;0)  298.15 +2*GHSERNI#+2*GHSERWW#+2*GHSERCR#+GHSERCC#
    +UN_ASS#;                                                     6000. N 459 !
PAR G(M6C,CO:MO:FE:C;0) 298.15 +2*GHSERCO#+2*GHSERMO#+2*GHSERFE#+GHSERCC#
    +UN_ASS#;                                                     6000. N 459 !
PAR G(M6C,FE:MO:FE:C;0) 298.15 +4*GHSERFE#+2*GHSERMO#+GHSERCC#+77705-101.5*T; 
                                                                  6000. N 109 !
PAR G(M6C,NI:MO:FE:C;0) 298.15 +2*GHSERNI#+2*GHSERMO#+2*GHSERFE#+GHSERCC#
    +UN_ASS#;                                                     6000. N 459 !
PAR G(M6C,CO:W:FE:C;0)  298.15 +2216-29.48*T+2*GHSERCO#+2*GHSERWW#+2*GHSERFE#;
                                                                  6000. N  39 !
PAR G(M6C,FE:W:FE:C;0)  298.15 +4*GHSERFE#+2*GHSERWW#+GHSERCC#-63120+20.14*T;
                                                                  6000. N 190 !
PAR G(M6C,NI:W:FE:C;0)  298.15 +2*GHSERNI#+2*GHSERWW#+2*GHSERFE#+GHSERCC#
    -55460+20*T;                                                  6000. N   2 !
PAR G(M6C,CO:MO:MO:C;0) 298.15 +2*GHSERCO#+4*GHSERMO#+GHSERCC#
    +UN_ASS#;                                                     6000. N 459 !
PAR G(M6C,FE:MO:MO:C;0) 298.15 +2*GHSERFE#+4*GHSERMO#+GHSERCC#-122410+30.25*T;
                                                                  6000. N 109 !
PAR G(M6C,NI:MO:MO:C;0) 298.15 +2*GHSERNI#+4*GHSERMO#+GHSERCC#
    +UN_ASS#;                                                     6000. N 459 !
PAR G(M6C,CO:W:MO:C;0)  298.15 +2*GHSERCO#+2*GHSERWW#+2*GHSERMO#+GHSERCC#
    +UN_ASS#;                                                     6000. N 459 !
PAR G(M6C,FE:W:MO:C;0)  298.15 +2*GHSERFE#+2*GHSERWW#+2*GHSERMO#+GHSERCC#
    -82980;                                                       6000. N 207 !
PAR G(M6C,NI:W:MO:C;0)  298.15 +2*GHSERNI#+2*GHSERWW#+2*GHSERMO#+GHSERCC#
    +UN_ASS#;                                                     6000. N 459 !
PAR G(M6C,CO:NB:NB:C;0)  298.15  +2*GHSERCO#+4*GHSERNB#+GHSERCC#
    -265984-21.13*T;                                              6000. N 410 !
PAR G(M6C,CO:MO:NI:C;0) 298.15 +2*GHSERCO#+2*GHSERMO#+2*GHSERNI#+GHSERCC#
    +UN_ASS#;                                                     6000. N 459 !
PAR G(M6C,FE:MO:NI:C;0) 298.15 +2*GHSERFE#+2*GHSERMO#+2*GHSERNI#+GHSERCC#
    +UN_ASS#;                                                     6000. N 459 !
PAR G(M6C,NI:MO:NI:C;0) 298.15 +4*GHSERNI#+2*GHSERMO#+GHSERCC#
    +UN_ASS#;                                                     6000. N 459 !
PAR G(M6C,CO:W:NI:C;0)  298.15 +2216-29.48*T+2*GHSERCO#+2*GHSERWW#+2*GHSERNI#; 
                                                                  6000. N  39 !
PAR G(M6C,FE:W:NI:C;0)  298.15 +2*GHSERNI#+2*GHSERWW#+2*GHSERFE#+GHSERCC#
    -81460+20*T;                                                  6000. N   2 !
PAR G(M6C,NI:W:NI:C;0)  298.15 +4*GHSERNI#+2*GHSERWW#+GHSERCC#-8700-4.7*T;
                                                                  6000. N 192 !
PAR G(M6C,CO:MO:V:C;0)  298.15 +2*GHSERCO#+2*GHSERMO#+2*GHSERVV#+GHSERCC#
    +UN_ASS#;                                                     6000. N 459 !
PAR G(M6C,FE:MO:V:C;0)  298.15 +2*GHSERFE#+2*GHSERMO#+2*GHSERVV#+GHSERCC#
    -173000;                                                      6000. N 216 !
PAR G(M6C,NI:MO:V:C;0)  298.15 +2*GHSERNI#+2*GHSERMO#+2*GHSERVV#+GHSERCC#
    +UN_ASS#;                                                     6000. N 459 !
PAR G(M6C,CO:W:V:C;0)   298.15 +2*GHSERCO#+2*GHSERWW#+2*GHSERVV#+GHSERCC#
    +UN_ASS#;                                                     6000. N 459 !
PAR G(M6C,FE:W:V:C;0)   298.15 +2*GHSERFE#+2*GHSERWW#+2*GHSERVV#+GHSERCC#
    -173000;                                                      6000. N 216 !
PAR G(M6C,NI:W:V:C;0)   298.15 +2*GHSERNI#+2*GHSERWW#+2*GHSERVV#+GHSERCC#
    +UN_ASS#;                                                     6000. N 459 !
PAR G(M6C,CO:MO:W:C;0)  298.15 +2*GHSERCO#+2*GHSERMO#+2*GHSERWW#+GHSERCC#
    +UN_ASS#;                                                     6000. N 459 !
PAR G(M6C,FE:MO:W:C;0)  298.15 +2*GHSERFE#+2*GHSERMO#+2*GHSERWW#+GHSERCC#
    -82980;                                                       6000. N 207 !
PAR G(M6C,NI:MO:W:C;0)  298.15 +2*GHSERNI#+2*GHSERMO#+2*GHSERWW#+GHSERCC#
    +UN_ASS#;                                                     6000. N 459 !
PAR G(M6C,CO:W:W:C;0)   298.15 +2*GHSERCO#+4*GHSERWW#+GHSERCC#-27554-26.5569*T;
                                                                  6000. N 459 !
PAR G(M6C,FE:W:W:C;0)   298.15 +2*GHSERFE#+4*GHSERWW#+GHSERCC#-69540+20.14*T;
                                                                  6000. N 190 !
PAR G(M6C,NI:W:W:C;0)   298.15 +2*GHSERNI#+4*GHSERWW#+GHSERCC#-55500-4.7*T;
                                                                  6000. N 192 !
PAR G(M6C,CO:W:CO,W:C;0)   298.15 -34534+21.776*T;    6000. N 459 !
PAR G(M6C,FE:W:CR,FE:C;0)  298.15 -30000;             6000. N 203 !
PAR G(M6C,FE:MO:FE,MO:C;0) 298.15 -37700;             6000. N 109 !
PAR G(M6C,FE:W:FE,W:C;0)   298.15 -38700;             6000. N 459 !


PHASE M7C3  %  2 7   3 !
 CONSTITUENT M7C3  :CO,CR%,FE,MN,MO,NI,V,W : C :  !
PAR G(M7C3,CO:C;0) 298.15 +7*GHSERCO#+3*GHSERCC#+75000+50*T;      6000. N 344 !
PAR G(M7C3,CR:C;0) 298.15 +GCRM7C3#;                              6000. N 314 !
PAR G(M7C3,FE:C;0) 298.15 +7*GHSERFE#+3*GHSERCC#+75000-48.2168*T; 6000. N 314 !
PAR G(M7C3,MN:C;0) 298.15 -111765+13.092*T+7*GHSERMN#+3*GHSERCC#; 6000. N 263 !
PAR G(M7C3,MO:C;0) 298.15 +7*GHSERMO#+3*GHSERCC#-140415+24.24*T;  6000. N 338 !
PAR G(M7C3,NI:C;0) 298.15 +7*GHSERNI#+3*GHSERCC#+107130-36.605*T; 6000. N 314 !
PAR G(M7C3,V:C;0) 298.15 -454245+1518.48*T-250.981*T*LN(T)+2148692*T**(-1);
                                                                  6000. N 270 !
PAR G(M7C3,W:C;0) 298.15 +7*GHSERWW#+3*GHSERCC#+138000-50*T;      6000. N 203 !
PAR G(M7C3,CO,CR:C;0) 298.15 -96092;                  6000. N 344 !
PAR G(M7C3,CR,FE:C;0) 298.15 -4520-10*T;              6000. N 314 !
PAR G(M7C3,CR,FE,V:C;0)  298.15 -250158;              6000. N 316 !
PAR G(M7C3,CR,MN:C;0) 298.15 +72737-56.4964*T;        6000. N 324 !
PAR G(M7C3,CR,MO:C;0) 298.15 +165280;                 6000. N 338 !
PAR G(M7C3,CR,NI:C;0) 298.15 +100000;                 6000. N 314 !
PAR G(M7C3,CR,V:C;0)  298.15 -110271;                 6000. N 316 !
PAR G(M7C3,FE,MN:C;0) 298.15 -43057+4.0625*T;         6000. N 314 !
PAR G(M7C3,FE,NI:C;0) 298.15 +68600;                  6000. N 314 !


PHASE MC_ETA  %  2 1   1 !
 CONSTITUENT MC_ETA  :MO%,TI,W : C%,VA :  !
PAR G(MC_ETA,MO:C;0) 298.15 +GHSERMO#+GHSERCC#-9100-5.35*T-750000*T**(-1); 
                                                                  6000. N 100 !
PAR G(MC_ETA,TI:C;0)  298.15 +GHSERTI#+GHSERCC#-78000-11*T;       6000. N 459 !
PAR G(MC_ETA,W:C;0)   298.15 -13874+272.78*T-45.4249153*T*LN(T)
    -.00300357579*T**2+612893.58*T**(-1)-1.4027703E+09*T**(-3);   6000. N 459 !
PAR G(MC_ETA,MO:VA;0) 298.15 +GHSERMO#+15200+.63*T;               6000. N 100 !
PAR G(MC_ETA,TI:VA;0) 298.15 +GHSERTI#+20000;                     6000. N 335 !
PAR G(MC_ETA,W:VA;0)  298.15 +GHSERWW#+19300+.63*T;               6000. N 205 !
PAR G(MC_ETA,MO,TI:C;0) 298.15 -61000-25*T;           6000. N 459 !
PAR G(MC_ETA,MO,W:C;0)  298.15 +2000;                 6000. N 205 !
PAR G(MC_ETA,MO:C,VA;0) 298.15 -59500;                6000. N 100 !
PAR G(MC_ETA,W:C,VA;0)  298.15 -47079;                6000. N 459 !
PAR G(MC_ETA,W:C,VA;1)  298.15 -3885;                 6000. N 459 !
PAR G(MC_ETA,MO,W:VA;0) 298.15 +2000;                 6000. N 205 !


PHASE MC_SHP  %  2 1   1 !
 CONSTITUENT MC_SHP  :MO,W : C,N :  !
PAR G(MC_SHP,MO:C;0) 298.15 -32983+2.5*T+GHSERMO#+GHSERCC#;       6000. N 100 !
PAR G(MC_SHP,W:C;0)  298.15 -57142+281.088*T-45.4249153*T*LN(T)
    -.00300357579*T**2+612893.58*T**(-1)-1.4027703E+09*T**(-3);   6000. N 448 !
PAR G(MC_SHP,MO:N;0) 298.15 -65897+276.75741*T-45.6523426*T*LN(T)
    -.00302837129*T**2+450481*T**(-1);                            6000. N 392 !
PAR G(MC_SHP,W:N;0)  298.15 -66519.085+272.76021*T-45.64545*T*LN(T)
    -.0035306184*T**2+392513*T**(-1);                             6000. N 331 !
PAR G(MC_SHP,MO,W:C;0) 298.15 -2200;                  6000. N 207 !
PAR G(MC_SHP,MO:C,N;0) 298.15 +78789;                 6000. N 392 !

 
PHASE MU_PHASE  %  3 7   2   4 !
 CONSTITUENT MU_PHASE  :CO,CR,FE,MN,NB,NI : MO,NB,W : 
                        CO,CR,FE,MO,NB,NI,W :  !
PAR G(MU_PHASE,CO:MO:CO;0) 298.15
    +7*GCOFCC#+2*GHSERMO#+4*GCOBCC#-64478.6+49.936*T;             6000. N 454 !
PAR G(MU_PHASE,CR:MO:CO;0) 298.15 +7*GCRFCC#+2*GHSERMO#+4*GCOBCC#
    +UN_ASS#;                                                     6000. N 459 !
PAR G(MU_PHASE,FE:MO:CO;0) 298.15 +7*GFEFCC#+2*GHSERMO#+4*GCOBCC#
    +UN_ASS#;                                                     6000. N 459 !
PAR G(MU_PHASE,MN:MO:CO;0) 298.15 +7*GMNFCC#+2*GHSERMO#+4*GCOBCC#
    +UN_ASS#;                                                     6000. N 459 !
$PAR G(MU_PHASE,MO:MO:CO;0) 298.15
$   +7*GMOFCC#+2*GHSERMO#+4*GCOBCC#+105928.1+30.152*T;            6000. N 454 !
PAR G(MU_PHASE,NI:MO:CO;0) 298.15 +7*GHSERNI#+2*GHSERMO#+4*GCOBCC#
    +UN_ASS#;                                                     6000. N 459 !
PAR G(MU_PHASE,CO:NB:CO;0) 298.15 +7*GCOFCC#+2*GHSERNB#+4*GCOBCC#
    +UN_ASS#;                                                     6000. N 459 !
PAR G(MU_PHASE,CR:NB:CO;0) 298.15 +7*GCRFCC#+2*GHSERNB#+4*GCOBCC#
    +UN_ASS#;                                                     6000. N 459 !
PAR G(MU_PHASE,FE:NB:CO;0) 298.15 +7*GFEFCC#+2*GHSERNB#+4*GCOBCC#
    +UN_ASS#;                                                     6000. N 459 !
PAR G(MU_PHASE,MN:NB:CO;0) 298.15 +7*GMNFCC#+2*GHSERNB#+4*GCOBCC#
    +UN_ASS#;                                                     6000. N 459 !
PAR G(MU_PHASE,NI:NB:CO;0) 298.15 +7*GHSERNI#+2*GHSERNB#+4*GCOBCC#
    +UN_ASS#;                                                     6000. N 459 !
PAR G(MU_PHASE,CO:W:CO;0)  298.15 +7*GCOFCC#+4*GCOBCC#+2*GHSERWW#
    -20534+42.774*T;                                              6000. N  37 !
PAR G(MU_PHASE,CR:W:CO;0)  298.15 +7*GCRFCC#+2*GHSERWW#+4*GCOBCC#;
                                                                  6000. N  58 !
PAR G(MU_PHASE,FE:W:CO;0)  298.15 +7*GFEFCC#+2*GHSERWW#+4*GCOBCC#;
                                                                  6000. N  34 !
PAR G(MU_PHASE,MN:W:CO;0)  298.15 +7*GMNFCC#+2*GHSERWW#+4*GCOBCC#
    +UN_ASS#;                                                     6000. N 459 !
PAR G(MU_PHASE,NI:W:CO;0)  298.15 +7*GHSERNI#+2*GHSERWW#+4*GCOBCC#;
                                                                  6000. N  36 !
PAR G(MU_PHASE,CO:MO:CR;0) 298.15 +7*GCOFCC#+2*GHSERMO#+4*GHSERCR#
    +UN_ASS#;                                                     6000. N 459 !
PAR G(MU_PHASE,CR:MO:CR;0) 298.15 +7*GCRFCC#+2*GHSERMO#+4*GHSERCR#
    +130000-100*T;                                                6000. N 111 !
PAR G(MU_PHASE,FE:MO:CR;0) 298.15 +7*GFEFCC#+2*GHSERMO#+4*GHSERCR#
    +130000-100*T;                                                6000. N 111 !
PAR G(MU_PHASE,MN:MO:CR;0) 298.15 +7*GMNFCC#+2*GHSERMO#+4*GHSERCR#;
                                                                  6000. N 325 !
PAR G(MU_PHASE,NI:MO:CR;0) 298.15 +7*GHSERNI#+2*GHSERMO#+4*GHSERCR#;
                                                                  6000. N 132 !
PAR G(MU_PHASE,CO:NB:CR;0) 298.15 +7*GCOFCC#+2*GHSERNB#+4*GHSERCR#
    +UN_ASS#;                                                     6000. N 459 !
PAR G(MU_PHASE,CR:NB:CR;0) 298.15 +7*GCRFCC#+2*GHSERNB#+4*GHSERCR#
    +UN_ASS#;                                                     6000. N 459 !
PAR G(MU_PHASE,FE:NB:CR;0) 298.15 +7*GFEFCC#+2*GHSERNB#+4*GHSERCR#
    +UN_ASS#;                                                     6000. N 459 !
PAR G(MU_PHASE,MN:NB:CR;0) 298.15 +7*GMNFCC#+2*GHSERNB#+4*GHSERCR#
    +UN_ASS#;                                                     6000. N 459 !
PAR G(MU_PHASE,NI:NB:CR;0) 298.15 +7*GHSERNI#+2*GHSERNB#+4*GHSERCR#
    +UN_ASS#;                                                     6000. N 459 !
PAR G(MU_PHASE,CO:W:CR;0)  298.15 +7*GCOFCC#+2*GHSERWW#+4*GHSERCR#;
                                                                  6000. N  58 !
PAR G(MU_PHASE,CR:W:CR;0)  298.15 +7*GCRFCC#+2*GHSERWW#+4*GHSERCR#-2310;
                                                                  6000. N 209 !
PAR G(MU_PHASE,FE:W:CR;0)  298.15 +7*GFEFCC#+2*GHSERWW#+4*GHSERCR#+28700;
                                                                  6000. N 209 !
PAR G(MU_PHASE,MN:W:CR;0)  298.15 +7*GMNFCC#+2*GHSERWW#+4*GHSERCR#;
                                                                  6000. N 325 !
PAR G(MU_PHASE,NI:W:CR;0)  298.15 +7*GHSERNI#+2*GHSERWW#+4*GHSERCR#;
                                                                  6000. N 132 !
PAR G(MU_PHASE,CO:MO:FE;0) 298.15 +7*GCOFCC#+2*GHSERMO#+4*GHSERFE#
    +UN_ASS#;                                                     6000. N 459 !
PAR G(MU_PHASE,CR:MO:FE;0) 298.15 +7*GCRFCC#+2*GHSERMO#+4*GHSERFE#
    +130000-100*T;                                                6000. N 111 !
PAR G(MU_PHASE,FE:MO:FE;0) 298.15 +7*GFEFCC#+2*GHSERMO#+4*GHSERFE#+GPMU1#
    +39475-6.032*T;                                               6000. N  10 !
PAR G(MU_PHASE,MN:MO:FE;0) 298.15 +GMNFCC#+2*GHSERMO#+4*GHSERFE#+130000;
                                                                  6000. N 325 !
PAR G(MU_PHASE,NI:MO:FE;0) 298.15 +7*GHSERNI#+2*GHSERMO#+4*GHSERFE#
    +784294-249.607*T;                                            6000. N 128 !
PAR G(MU_PHASE,CO:NB:FE;0) 298.15 +7*GCOFCC#+2*GHSERNB#+4*GHSERFE#
    +UN_ASS#;                                                     6000. N 459 !
PAR G(MU_PHASE,CR:NB:FE;0) 298.15 +7*GCRFCC#+2*GHSERNB#+4*GHSERFE#
    +UN_ASS#;                                                     6000. N 459 !
PAR G(MU_PHASE,FE:NB:FE;0) 298.15 +103747+7*GFEFCC#+2*GHSERNB#+4*GHSERFE#;
                                                                  6000. N 260 !
PAR G(MU_PHASE,MN:NB:FE;0) 298.15 +7*GMNFCC#+2*GHSERNB#+4*GHSERFE#
    +UN_ASS#;                                                     6000. N 459 !
PAR G(MU_PHASE,NI:NB:FE;0) 298.15 +7*GHSERNI#+2*GHSERNB#+4*GHSERFE#
    +UN_ASS#;                                                     6000. N 459 !
PAR G(MU_PHASE,FE:TI:FE;0) 298.15 +7*GFEFCC#+2*GTIBCC#+4*GHSERFE#;
                                                                  6000. N LEE !
PAR G(MU_PHASE,CO:W:FE;0)  298.15 +7*GCOFCC#+2*GHSERWW#+4*GHSERFE#; 
                                                                  6000. N  34 !
PAR G(MU_PHASE,CR:W:FE;0)  298.15 +7*GCRFCC#+2*GHSERWW#+4*GHSERFE#+28700; 
                                                                  6000. N 209 !
PAR G(MU_PHASE,FE:W:FE;0)  298.15 +7*GFEFCC#+2*GHSERWW#+4*GHSERFE#
    +14300+26.7*T;                                                6000. N 190 !
PAR G(MU_PHASE,MN:W:FE;0)  298.15 +7*GMNFCC#+2*GHSERWW#+4*GHSERFE#; 
                                                                  6000. N 325 !
PAR G(MU_PHASE,NI:W:FE;0)  298.15 +7*GHSERNI#+2*GHSERWW#+4*GHSERFE#; 
                                                                  6000. N  12 !
PAR G(MU_PHASE,CO:MO:MO;0) 298.15
    +7*GCOFCC#+6*GHSERMO#-105406.7+19.784*T;                      6000. N 454 !
PAR G(MU_PHASE,CR:MO:MO;0) 298.15 +7*GCRFCC#+6*GHSERMO#+130000-100*T; 
                                                                  6000. N 111 !
PAR G(MU_PHASE,FE:MO:MO;0) 298.15 +7*GFEFCC#+6*GHSERMO#+GPMU2#-46663-5.891*T;
                                                                  6000. N  10 !
PAR G(MU_PHASE,MN:MO:MO;0) 298.15 +7*GMNFCC#+6*GHSERMO#-7638-29.9259*T; 
                                                                  6000. N 325 !
$AR G(MU_PHASE,MO:MO:MO;0) 298.15 +7*GMOFCC#+6*GHSERMO#+65000;    6000. N 454 !
PAR G(MU_PHASE,NI:MO:MO;0) 298.15 +7*GHSERNI#+6*GHSERMO#+28506-47.3*T;
                                                                  6000. N 128 !
PAR G(MU_PHASE,CO:NB:MO;0) 298.15 +7*GCOFCC#+2*GHSERNB#+4*GHSERMO#
    +UN_ASS#;                                                     6000. N 459 !
PAR G(MU_PHASE,CR:NB:MO;0) 298.15 +7*GCRFCC#+2*GHSERNB#+4*GHSERMO#
    +UN_ASS#;                                                     6000. N 459 !
PAR G(MU_PHASE,FE:NB:MO;0) 298.15 +7*GFEFCC#+2*GHSERNB#+4*GHSERMO#
    +UN_ASS#;                                                     6000. N 459 !
PAR G(MU_PHASE,MN:NB:MO;0) 298.15 +7*GMNFCC#+2*GHSERNB#+4*GHSERMO#
    +UN_ASS#;                                                     6000. N 459 !
PAR G(MU_PHASE,NI:NB:MO;0) 298.15 +7*GHSERNI#+2*GHSERNB#+4*GHSERMO#
    +UN_ASS#;                                                     6000. N 459 !
PAR G(MU_PHASE,FE:TI:MO;0) 298.15 +7*GFEFCC#+2*GTIBCC#+4*GHSERMO#-201070; 
                                                                  6000. N LEE !
PAR G(MU_PHASE,CO:W:MO;0)  298.15 +7*GCOFCC#+2*GHSERWW#+4*GHSERMO#
    +UN_ASS#;                                                     6000. N 459 !
PAR G(MU_PHASE,CR:W:MO;0)  298.15 +7*GCRFCC#+2*GHSERWW#+4*GHSERMO#; 
                                                                  6000. N 210 !
PAR G(MU_PHASE,FE:W:MO;0)  298.15 +7*GFEFCC#+2*GHSERWW#+4*GHSERMO#+10000;
                                                                  6000. N 201 !
PAR G(MU_PHASE,MN:W:MO;0)  298.15 +7*GMNFCC#+2*GHSERWW#+4*GHSERMO#
    +UN_ASS#;                                                     6000. N 459 !
PAR G(MU_PHASE,NI:W:MO;0)  298.15 +7*GHSERNI#+2*GHSERWW#+4*GHSERMO#; 
                                                                  6000. N 132 !
PAR G(MU_PHASE,CO:MO:NB;0) 298.15 +7*GCOFCC#+2*GHSERMO#+4*GHSERNB#
    +UN_ASS#;                                                     6000. N 459 !
PAR G(MU_PHASE,CR:MO:NB;0) 298.15 +7*GCRFCC#+2*GHSERMO#+4*GHSERNB#
    +UN_ASS#;                                                     6000. N 459 !
PAR G(MU_PHASE,FE:MO:NB;0) 298.15 +7*GFEFCC#+2*GHSERMO#+4*GHSERNB#
    +UN_ASS#;                                                     6000. N 459 !
PAR G(MU_PHASE,MN:MO:NB;0) 298.15 +7*GMNFCC#+2*GHSERMO#+4*GHSERNB#
    +UN_ASS#;                                                     6000. N 459 !
PAR G(MU_PHASE,NI:MO:NB;0) 298.15 +7*GHSERNI#+2*GHSERMO#+4*GHSERNB#
    +UN_ASS#;                                                     6000. N 459 !
PAR G(MU_PHASE,CO:NB:NB;0) 298.15 +7*GCOFCC#+6*GHSERNB#-335543+57.096*T;
                                                                  6000. N 408 !
PAR G(MU_PHASE,CR:NB:NB;0) 298.15 +7*GCRFCC#+6*GHSERNB#
    +UN_ASS#;                                                     6000. N 459 !
PAR G(MU_PHASE,FE:NB:NB;0) 298.15 -266374+27.1919*T+7*GFEFCC#+6*GHSERNB#; 
                                                                  6000. N 459 !
PAR G(MU_PHASE,MN:NB:NB;0) 298.15 +7*GMNFCC#+6*GHSERNB#
    +UN_ASS#;                                                     6000. N 459 !
PAR G(MU_PHASE,NI:NB:NB;0) 298.15 +7*GHSERNI#+6*GHSERNB#
    +UN_ASS#;                                                     6000. N 459 !
PAR G(MU_PHASE,CO:W:NB;0)  298.15 +7*GCOFCC#+2*GHSERWW#+4*GHSERNB#
    +UN_ASS#;                                                     6000. N 459 !
PAR G(MU_PHASE,CR:W:NB;0)  298.15 +7*GCRFCC#+2*GHSERWW#+4*GHSERNB#
    +UN_ASS#;                                                     6000. N 459 !
PAR G(MU_PHASE,FE:W:NB;0)  298.15 +7*GFEFCC#+2*GHSERWW#+4*GHSERNB#
    +UN_ASS#;                                                     6000. N 459 !
PAR G(MU_PHASE,MN:W:NB;0)  298.15 +7*GMNFCC#+2*GHSERWW#+4*GHSERNB#
    +UN_ASS#;                                                     6000. N 459 !
PAR G(MU_PHASE,NI:W:NB;0)  298.15 +7*GHSERNI#+2*GHSERWW#+4*GHSERNB#
    +UN_ASS#;                                                     6000. N 459 !
PAR G(MU_PHASE,CO:MO:NI;0) 298.15 +7*GCOFCC#+2*GHSERMO#+4*GNIBCC#
    +UN_ASS#;                                                     6000. N 459 !
PAR G(MU_PHASE,CR:MO:NI;0) 298.15 +7*GCRFCC#+2*GHSERMO#+4*GNIBCC#; 
                                                                  6000. N 132 !
PAR G(MU_PHASE,FE:MO:NI;0) 298.15 +7*GFEFCC#+2*GHSERMO#+4*GHSERNI#
    +354030-229.4*T;                                              6000. N 128 !
PAR G(MU_PHASE,MN:MO:NI;0) 298.15 +7*GMNFCC#+2*GHSERMO#+4*GNIBCC#
    +UN_ASS#;                                                     6000. N 459 !
PAR G(MU_PHASE,NI:MO:NI;0) 298.15 +7*GHSERNI#+2*GHSERMO#+4*GNIBCC#
    +398566-200*T;                                                6000. N 128 !
PAR G(MU_PHASE,CO:NB:NI;0) 298.15 +7*GCOFCC#+2*GHSERNB#+4*GNIBCC#
    +UN_ASS#;                                                     6000. N 459 !
PAR G(MU_PHASE,CR:NB:NI;0) 298.15 +7*GCRFCC#+2*GHSERNB#+4*GNIBCC#
    +UN_ASS#;                                                     6000. N 459 !
PAR G(MU_PHASE,FE:NB:NI;0) 298.15 +7*GFEFCC#+2*GHSERNB#+4*GNIBCC#
    +UN_ASS#;                                                     6000. N 459 !
PAR G(MU_PHASE,MN:NB:NI;0) 298.15 +7*GMNFCC#+2*GHSERNB#+4*GNIBCC#
    +UN_ASS#;                                                     6000. N 459 !
PAR G(MU_PHASE,NI:NB:NI;0) 298.15 +7*GHSERNI#+2*GHSERNB#+4*GNIBCC#
    +UN_ASS#;                                                     6000. N 459 !
PAR G(MU_PHASE,CO:W:NI;0)  298.15 +7*GCOFCC#+2*GHSERWW#+4*GNIBCC#; 
                                                                  6000. N  36 !
PAR G(MU_PHASE,CR:W:NI;0)  298.15 +7*GCRFCC#+2*GHSERWW#+4*GNIBCC#;
                                                                  6000. N 132 !
PAR G(MU_PHASE,FE:W:NI;0)  298.15 +7*GFEFCC#+2*GHSERWW#+4*GNIBCC#; 
                                                                  6000. N  12 !
PAR G(MU_PHASE,MN:W:NI;0)  298.15 +7*GMNFCC#+2*GHSERWW#+4*GNIBCC# 
    +UN_ASS#;                                                     6000. N 459 !
PAR G(MU_PHASE,NI:W:NI;0)  298.15 +7*GHSERNI#+2*GHSERWW#+4*GNIBCC#+1400000;
                                                                  6000. N  36 !
PAR G(MU_PHASE,FE:MO:TI;0) 298.15 +7*GFEFCC#+2*GHSERMO#+4*GTIBCC#; 
                                                                  6000. N LEE !
PAR G(MU_PHASE,FE:TI:TI;0) 298.15 +7*GFEFCC#+6*GTIBCC#;           6000. N LEE !
PAR G(MU_PHASE,CO:MO:W;0)  298.15 +7*GCOFCC#+2*GHSERMO#+4*GHSERWW#
    +UN_ASS#;                                                     6000. N 459 !
PAR G(MU_PHASE,CR:MO:W;0)  298.15 +7*GCRFCC#+2*GHSERMO#+4*GHSERWW#; 
                                                                  6000. N 210 !
PAR G(MU_PHASE,FE:MO:W;0)  298.15 +7*GFEFCC#+2*GHSERMO#+4*GHSERWW#-72000;
                                                                  6000. N 201 !
PAR G(MU_PHASE,MN:MO:W;0)  298.15 +7*GMNFCC#+2*GHSERMO#+4*GHSERWW#
    +UN_ASS#;                                                     6000. N 459 !
PAR G(MU_PHASE,NI:MO:W;0)  298.15 +7*GHSERNI#+2*GHSERMO#+4*GHSERWW#;
                                                                  6000. N 132 !
PAR G(MU_PHASE,CO:NB:W;0)  298.15 +7*GCOFCC#+2*GHSERNB#+4*GHSERWW#
    +UN_ASS#;                                                     6000. N 459 !
PAR G(MU_PHASE,CR:NB:W;0)  298.15 +7*GCRFCC#+2*GHSERNB#+4*GHSERWW#
    +UN_ASS#;                                                     6000. N 459 !
PAR G(MU_PHASE,FE:NB:W;0)  298.15 +7*GFEFCC#+2*GHSERNB#+4*GHSERWW#
    +UN_ASS#;                                                     6000. N 459 !
PAR G(MU_PHASE,MN:NB:W;0)  298.15 +7*GMNFCC#+2*GHSERNB#+4*GHSERWW#
    +UN_ASS#;                                                     6000. N 459 !
PAR G(MU_PHASE,NI:NB:W;0)  298.15 +7*GHSERNI#+2*GHSERNB#+4*GHSERWW#
    +UN_ASS#;                                                     6000. N 459 !
PAR G(MU_PHASE,CO:W:W;0) 298.15 +7*GCOFCC#+6*GHSERWW#-26910-21.791*T; 
                                                                  6000. N  37 !
PAR G(MU_PHASE,CR:W:W;0) 298.15 +7*GCRFCC#+6*GHSERWW#+35260-29*T; 6000. N 209 !
PAR G(MU_PHASE,FE:W:W;0) 298.15 -53450+19*T+7*GFEFCC#+6*GHSERWW#; 6000. N 190 !
PAR G(MU_PHASE,MN:W:W;0) 298.15 +7*GMNFCC#+6*GHSERWW#
    +UN_ASS#;                                                     6000. N 459 !
PAR G(MU_PHASE,NI:W:W;0) 298.15 +7*GHSERNI#+6*GHSERWW#+43035;     6000. N  36 !
$AR G(MU_PHASE,CO,MO:MO:CO;0) 298.15 -70203.8+170.256*T;  6000. N 454 !
$AR G(MU_PHASE,CO,MO:MO:MO;0) 298.15 -70203.8+170.256*T;  6000. N 454 !
PAR G(MU_PHASE,CO:MO:CO,MO;0) 298.15 -133923.6+125.818*T; 6000. N 454 !
$AR G(MU_PHASE,MO:MO:CO,MO;0) 298.15 -133923.6+125.818*T; 6000. N 454 !
PAR G(MU_PHASE,CR,FE:MO:FE;0) 298.15 -349600+200*T;   6000. N LEE !
PAR G(MU_PHASE,CR,FE:MO:MO;0) 298.15 -45000;          6000. N 111 !
PAR G(MU_PHASE,FE,MN:MO:FE;0) 298.15 -54334+27.055*T; 6000. N 325 !
PAR G(MU_PHASE,CO,NI:W:W;0)   298.15 -71198;          6000. N  36 !
PAR G(MU_PHASE,CR,FE:W:W;0)   298.15 -65200;          6000. N 209 !

 
PHASE PI  %  3 12.8   7.2   4 !
 CONSTITUENT PI  :CR : FE,NI : N :  !
PAR G(PI,CR:FE:N;0) 298.15 +12.8*GHSERCR#+7.2*GHSERFE#+4*GHSERNN#
    -160994;                                                      6000. N 125 !
PAR G(PI,CR:NI:N;0) 298.15 +12.8*GHSERCR#+7.2*GHSERNI#+4*GHSERNN#
    -610000+277*T;                                                6000. N 325 !


PHASE P_PHASE  %  3 24   20   12 !
 CONSTITUENT P_PHASE  :CR,FE,NI : CR,FE,MO,NI : MO :  !
PAR G(P_PHASE,CR:CR:MO;0) 298.15 +24*GCRFCC#+20*GHSERCR#+12*GHSERMO#
    +252300-100*T;                                                6000. N 129 !
PAR G(P_PHASE,FE:CR:MO;0) 298.15 +24*GFEFCC#+20*GHSERCR#+12*GHSERMO#
    +100000+UN_ASS#;                                              6000. N 459 !
PAR G(P_PHASE,NI:CR:MO;0) 298.15 +24*GHSERNI#+20*GHSERCR#+12*GHSERMO#-341858;
                                                                  6000. N 129 !
PAR G(P_PHASE,CR:FE:MO;0) 298.15 +24*GCRFCC#+20*GHSERFE#+12*GHSERMO#
    +100000+UN_ASS#;                                              6000. N 459 !
PAR G(P_PHASE,FE:FE:MO;0) 298.15 +24*GFEFCC#+20*GHSERFE#+12*GHSERMO#+111361;
                                                                  6000. N 128 !
PAR G(P_PHASE,NI:FE:MO;0) 298.15 +24*GHSERNI#+20*GHSERFE#+12*GHSERMO#
    -170245+100*T;                                                6000. N 128 !
PAR G(P_PHASE,CR:MO:MO;0) 298.15 +24*GCRFCC#+32*GHSERMO#+95573-200*T;
                                                                  6000. N 129 !
PAR G(P_PHASE,FE:MO:MO;0) 298.15 +24*GFEFCC#+32*GHSERMO#+362525-332.7*T;
                                                                  6000. N 128 !
PAR G(P_PHASE,NI:MO:MO;0) 298.15 +24*GHSERNI#+32*GHSERMO#+26739-100*T;
                                                                  6000. N 128 !
PAR G(P_PHASE,CR:NI:MO;0) 298.15 +24*GCRFCC#+20*GNIBCC#+12*GHSERMO#-434085;
                                                                  6000. N 129 !
PAR G(P_PHASE,FE:NI:MO;0) 298.15 +24*GFEFCC#+20*GNIBCC#+12*GHSERMO#; 
                                                                  6000. N 128 !
PAR G(P_PHASE,NI:NI:MO;0) 298.15 +24*GHSERNI#+20*GNIBCC#+12*GHSERMO#
    +208845-100*T;                                                6000. N 128 !


PHASE R_PHASE  %  3 27   14   12 !
 CONSTITUENT R_PHASE  :CO,CR,FE,MN,NI : MO,W : CO,CR,FE,MN,MO,NI,W :  !
PAR G(R_PHASE,CO:MO:CO;0) 298.15 +27*GCOFCC#+14*GHSERMO#+12*GCOBCC# 
    +UN_ASS#;                                                     6000. N 459 !
PAR G(R_PHASE,CR:MO:CO;0) 298.15 +27*GCRFCC#+14*GHSERMO#+12*GCOBCC# 
    +UN_ASS#;                                                     6000. N 459 !
PAR G(R_PHASE,FE:MO:CO;0) 298.15 +27*GFEFCC#+14*GHSERMO#+12*GCOBCC# 
    +UN_ASS#;                                                     6000. N 459 !
PAR G(R_PHASE,MN:MO:CO;0) 298.15 +27*GMNFCC#+14*GHSERMO#+12*GCOBCC# 
    +UN_ASS#;                                                     6000. N 459 !
PAR G(R_PHASE,NI:MO:CO;0) 298.15 +27*GHSERNI#+14*GHSERMO#+12*GCOBCC# 
    +UN_ASS#;                                                     6000. N 459 !
PAR G(R_PHASE,CO:W:CO;0)  298.15 +27*GCOFCC#+14*GHSERWW#+12*GCOBCC#; 
                                                                  6000. N  58 !
PAR G(R_PHASE,CR:W:CO;0)  298.15 +27*GCRFCC#+14*GHSERWW#+12*GCOBCC#;
                                                                  6000. N  58 !
PAR G(R_PHASE,FE:W:CO;0)  298.15 +27*GFEFCC#+14*GHSERWW#+12*GCOBCC# 
    +UN_ASS#;                                                     6000. N 459 !
PAR G(R_PHASE,MN:W:CO;0)  298.15 +27*GMNFCC#+14*GHSERWW#+12*GCOBCC# 
    +UN_ASS#;                                                     6000. N 459 !
PAR G(R_PHASE,NI:W:CO;0)  298.15 +27*GHSERNI#+14*GHSERWW#+12*GCOBCC# 
    +UN_ASS#;                                                     6000. N 459 !
PAR G(R_PHASE,CO:MO:CR;0) 298.15 +27*GCOFCC#+14*GHSERMO#+12*GHSERCR# 
    +UN_ASS#;                                                     6000. N 459 !
PAR G(R_PHASE,CR:MO:CR;0) 298.15 +27*GCRFCC#+14*GHSERMO#+12*GHSERCR#-20000; 
                                                                  6000. N 111 !
PAR G(R_PHASE,FE:MO:CR;0) 298.15 +27*GFEFCC#+14*GHSERMO#+12*GHSERCR#
    +600260-620*T;                                                6000. N 111 !
PAR G(R_PHASE,MN:MO:CR;0) 298.15 +27*GMNFCC#+14*GHSERMO#+12*GHSERCR# 
    +UN_ASS#;                                                     6000. N 459 !
PAR G(R_PHASE,NI:MO:CR;0) 298.15 +27*GHSERNI#+14*GHSERMO#+12*GHSERCR# 
    +UN_ASS#;                                                     6000. N 459 !
PAR G(R_PHASE,CO:W:CR;0)  298.15 +27*GCOFCC#+14*GHSERWW#+12*GHSERCR#; 
                                                                  6000. N  58 !
PAR G(R_PHASE,CR:W:CR;0)  298.15 +27*GCRFCC#+14*GHSERWW#+12*GHSERCR#; 
                                                                  6000. N 210 !
PAR G(R_PHASE,FE:W:CR;0)  298.15 +27*GFEFCC#+14*GHSERWW#+12*GHSERCR#
    +200000-200*T;                                                6000. N 210 !
PAR G(R_PHASE,MN:W:CR;0)  298.15 +27*GMNFCC#+14*GHSERWW#+12*GHSERCR#; 
                                                                  6000. N 325 !
PAR G(R_PHASE,NI:W:CR;0)  298.15 +27*GHSERNI#+14*GHSERWW#+12*GHSERCR#;
                                                                  6000. N 459 !
PAR G(R_PHASE,CO:MO:FE;0) 298.15 +27*GCOFCC#+14*GHSERMO#+12*GHSERFE# 
    +UN_ASS#;                                                     6000. N 459 !
PAR G(R_PHASE,CR:MO:FE;0) 298.15 +27*GCRFCC#+14*GHSERMO#+12*GHSERFE#
    +645260-620*T;                                                6000. N 111 !
PAR G(R_PHASE,FE:MO:FE;0) 298.15 -77487-50.486*T+27*GFEFCC#+14*GHSERMO#
    +12*GHSERFE#+GPR1#;                                           6000. N  10 !
PAR G(R_PHASE,MN:MO:FE;0) 298.15 +27*GMNFCC#+14*GHSERMO#+12*GHSERFE#-265000;
                                                                  6000. N 325 !
PAR G(R_PHASE,NI:MO:FE;0) 298.15 +27*GHSERNI#+14*GHSERMO#+12*GHSERFE#; 
                                                                  6000. N 128 !
PAR G(R_PHASE,CO:W:FE;0)  298.15 +27*GCOFCC#+14*GHSERWW#+12*GHSERFE# 
    +UN_ASS#;                                                     6000. N 459 !
PAR G(R_PHASE,CR:W:FE;0)  298.15 +27*GCRFCC#+14*GHSERWW#+12*GHSERFE#
    +200000-200*T;                                                6000. N 210 !
PAR G(R_PHASE,FE:W:FE;0)  298.15 +27*GFEFCC#+14*GHSERWW#+12*GHSERFE#;
                                                                  6000. N 201 !
PAR G(R_PHASE,MN:W:FE;0)  298.15 +27*GMNFCC#+14*GHSERWW#+12*GHSERFE#;
                                                                  6000. N 325 !
PAR G(R_PHASE,NI:W:FE;0)  298.15 +27*GHSERNI#+14*GHSERWW#+12*GHSERFE# 
    +UN_ASS#;                                                     6000. N 459 !
PAR G(R_PHASE,CO:MO:MN;0) 298.15 +27*GCOFCC#+14*GHSERMO#+12*GMNBCC#  
    +UN_ASS#;                                                     6000. N 459 !
PAR G(R_PHASE,CR:MO:MN;0) 298.15 +27*GCRFCC#+14*GHSERMO#+12*GMNBCC#  
    +UN_ASS#;                                                     6000. N 459 !
PAR G(R_PHASE,FE:MO:MN;0) 298.15 +27*GFEFCC#+14*GHSERMO#+12*GMNBCC#-265000;
                                                                  6000. N 325 !
PAR G(R_PHASE,MN:MO:MN;0) 298.15 +27*GMNFCC#+14*GHSERMO#+12*GMNBCC#; 
                                                                  6000. N 325 !
PAR G(R_PHASE,NI:MO:MN;0) 298.15 +27*GHSERNI#+14*GHSERMO#+12*GMNBCC#  
    +UN_ASS#;                                                     6000. N 459 !
PAR G(R_PHASE,CO:W:MN;0)  298.15 +27*GCOFCC#+14*GHSERWW#+12*GMNBCC#  
    +UN_ASS#;                                                     6000. N 459 !
PAR G(R_PHASE,CR:W:MN;0)  298.15 +27*GCRFCC#+14*GHSERWW#+12*GMNBCC#;
                                                                  6000. N 325 !
PAR G(R_PHASE,FE:W:MN;0)  298.15 +27*GFEFCC#+14*GHSERWW#+12*GMNBCC#;
                                                                  6000. N 325 !
PAR G(R_PHASE,MN:W:MN;0)  298.15 +27*GMNFCC#+14*GHSERWW#+12*GMNBCC#;
                                                                  6000. N 325 !
PAR G(R_PHASE,NI:W:MN;0)  298.15 +27*GHSERNI#+14*GHSERWW#+12*GMNBCC#  
    +UN_ASS#;                                                     6000. N 459 !
PAR G(R_PHASE,CO:MO:MO;0) 298.15 +27*GCOFCC#+26*GHSERMO#
    +UN_ASS#;                                                     6000. N 459 !
PAR G(R_PHASE,CR:MO:MO;0) 298.15 +27*GCRFCC#+26*GHSERMO#-20000;   6000. N 111 !
PAR G(R_PHASE,FE:MO:MO;0) 298.15 +313474-289.472*T+27*GFEFCC#+26*GHSERMO#
    +GPR2#;                                                       6000. N  10 !
PAR G(R_PHASE,MN:MO:MO;0) 298.15 +27*GMNFCC#+26*GHSERMO#;         6000. N 325 !
PAR G(R_PHASE,NI:MO:MO;0) 298.15 +27*GHSERNI#+26*GHSERMO#-18000;  6000. N 128 !
PAR G(R_PHASE,CO:W:MO;0)  298.15 +27*GCOFCC#+14*GHSERWW#+12*GHSERMO#
    +UN_ASS#;                                                     6000. N 459 !
PAR G(R_PHASE,CR:W:MO;0)  298.15 +27*GCRFCC#+14*GHSERWW#+12*GHSERMO#; 
                                                                  6000. N 210 !
PAR G(R_PHASE,FE:W:MO;0)  298.15 +27*GFEFCC#+14*GHSERWW#+12*GHSERMO#;
                                                                  6000. N 201 !
PAR G(R_PHASE,MN:W:MO;0)  298.15 +27*GMNFCC#+14*GHSERWW#+12*GHSERMO#
    +UN_ASS#;                                                     6000. N 459 !
PAR G(R_PHASE,NI:W:MO;0)  298.15 +27*GHSERNI#+14*GHSERWW#+12*GHSERMO#
    +UN_ASS#;                                                     6000. N 459 !
PAR G(R_PHASE,CO:MO:NI;0) 298.15 +27*GCOFCC#+14*GHSERMO#+12*GNIBCC#  
    +UN_ASS#;                                                     6000. N 459 !
PAR G(R_PHASE,CR:MO:NI;0) 298.15 +27*GCRFCC#+14*GHSERMO#+12*GNIBCC#  
    +UN_ASS#;                                                     6000. N 459 !
PAR G(R_PHASE,FE:MO:NI;0) 298.15 +27*GFEFCC#+14*GHSERMO#+12*GNIBCC#; 
                                                                  6000. N 128 !
PAR G(R_PHASE,MN:MO:NI;0) 298.15 +27*GMNFCC#+14*GHSERMO#+12*GNIBCC#  
    +UN_ASS#;                                                     6000. N 459 !
PAR G(R_PHASE,NI:MO:NI;0) 298.15 +27*GHSERNI#+14*GHSERMO#+12*GNIBCC#+100000;
                                                                  6000. N 128 !
PAR G(R_PHASE,CO:W:NI;0)  298.15 +27*GCOFCC#+14*GHSERWW#+12*GNIBCC#  
    +UN_ASS#;                                                     6000. N 459 !
PAR G(R_PHASE,CR:W:NI;0)  298.15 +27*GCRFCC#+14*GHSERWW#+12*GNIBCC#; 
                                                                  6000. N 459 !
PAR G(R_PHASE,FE:W:NI;0)  298.15 +27*GFEFCC#+14*GHSERWW#+12*GNIBCC#  
    +UN_ASS#;                                                     6000. N 459 !
PAR G(R_PHASE,MN:W:NI;0)  298.15 +27*GMNFCC#+14*GHSERWW#+12*GNIBCC#  
    +UN_ASS#;                                                     6000. N 459 !
PAR G(R_PHASE,NI:W:NI;0)  298.15 +27*GHSERNI#+14*GHSERWW#+12*GNIBCC#; 
                                                                  6000. N 459 !
PAR G(R_PHASE,CO:MO:W;0) 298.15 +27*GCOFCC#+14*GHSERMO#+12*GHSERWW# 
    +UN_ASS#;                                                     6000. N 459 !
PAR G(R_PHASE,CR:MO:W;0) 298.15 +27*GCRFCC#+14*GHSERMO#+12*GHSERWW#; 
                                                                  6000. N 210 !
PAR G(R_PHASE,FE:MO:W;0) 298.15 +27*GFEFCC#+14*GHSERMO#+12*GHSERWW#-260000;
