Repository: impurity80/script

File: thermocalc/sample/data/TCFE2000/tcfe2000_old.tdb (part 6 of 8)
$ Copyright 1999, Thermo-Calc AB, all rights reseverd
PAR G(R_PHASE,FE,MN:MO:MO;0)    298.15 -479574+104*T;             6000. N 325 !
PAR G(R_PHASE,*:W:CR,W;0)       298.15 +378240;                   6000. N 459 !


FUNC  GSIG_NVN  298.14 
 -161645.05+3532.8443*T-671.032*T*LN(T)-.1382502*T**2+4.87E-07*T**3
 +277840*T**(-1); 790.00 Y -161794.7+3572.6245*T
 -678.096*T*LN(T)-.1256082*T**2-2.72E-06*T**3;   1728. N !
FUNC  GSIG_NVV   298.14 
 -663330.65+4012.7719*T-707.716*T*LN(T)-.1068816*T**2+2.6785E-06*T**3
 +1528120*T**(-1); 790.00 Y
 -664153.72+4231.5628*T-746.568*T*LN(T)-.0373506*T**2-1.496E-05*T**3; 1728. N !

PHASE SIGMA  %  3 8   4   18 !
 CONSTITUENT SIGMA :AL,CO,FE,MN,NI :CR,MO,NB,TI,V,W :
                    AL,CO,CR,FE,MN,MO,NB,NI,SI,TI,V,W : !
PAR G(SIGMA,AL:CR:AL;0) 298.15 +8*GHSERAL#+4*GHSERCR#+18*GALBCC#
    +UN_ASS#;                                                     6000. N 459 !
PAR G(SIGMA,CO:CR:AL;0) 298.15 +8*GCOFCC#+4*GHSERCR#+18*GALBCC#
    +UN_ASS#;                                                     6000. N 459 !
PAR G(SIGMA,FE:CR:AL;0) 298.15 +8*GFEFCC#+4*GHSERCR#+18*GALBCC#
    +UN_ASS#;                                                     6000. N 459 !
PAR G(SIGMA,MN:CR:AL;0) 298.15 +8*GMNFCC#+4*GHSERCR#+18*GALBCC#
    +UN_ASS#;                                                     6000. N 459 !
PAR G(SIGMA,NI:CR:AL;0) 298.15 +8*GHSERNI#+4*GHSERCR#+18*GALBCC#
    +UN_ASS#;                                                     6000. N 459 !
PAR G(SIGMA,AL:MO:AL;0) 298.15 +8*GHSERAL#+4*GHSERMO#+18*GALBCC#
    +UN_ASS#;                                                     6000. N 459 !
PAR G(SIGMA,CO:MO:AL;0) 298.15 +8*GCOFCC#+4*GHSERMO#+18*GALBCC#
    +UN_ASS#;                                                     6000. N 459 !
PAR G(SIGMA,FE:MO:AL;0) 298.15 +8*GFEFCC#+4*GHSERMO#+18*GALBCC#
    +UN_ASS#;                                                     6000. N 459 !
PAR G(SIGMA,MN:MO:AL;0) 298.15 +8*GMNFCC#+4*GHSERMO#+18*GALBCC#
    +UN_ASS#;                                                     6000. N 459 !
PAR G(SIGMA,NI:MO:AL;0) 298.15 +8*GHSERNI#+4*GHSERMO#+18*GALBCC#
    +UN_ASS#;                                                     6000. N 459 !
PAR G(SIGMA,AL:NB:AL;0) 298.15 -150000+96*T+26*GHSERAL#+4*GHSERNB#;
                                                                  6000. N 372 !
PAR G(SIGMA,CO:NB:AL;0) 298.15 +8*GCOFCC#+4*GHSERNB#+18*GALBCC#
    +UN_ASS#;                                                     6000. N 459 !
PAR G(SIGMA,FE:NB:AL;0) 298.15 +8*GFEFCC#+4*GHSERNB#+18*GALBCC#
    +UN_ASS#;                                                     6000. N 459 !
PAR G(SIGMA,MN:NB:AL;0) 298.15 +8*GMNFCC#+4*GHSERNB#+18*GALBCC#
    +UN_ASS#;                                                     6000. N 459 !
PAR G(SIGMA,NI:NB:AL;0) 298.15 +8*GHSERNI#+4*GHSERNB#+18*GALBCC#
    +UN_ASS#;                                                     6000. N 459 !
PAR G(SIGMA,AL:TI:AL;0) 298.15 -300000+147*T+26*GHSERAL#+4*GHSERTI#; 
                                                                6000. N COST2 !
PAR G(SIGMA,CO:TI:AL;0) 298.15 +8*GCOFCC#+4*GTIBCC#+18*GALBCC#
    +UN_ASS#;                                                     6000. N 459 !
PAR G(SIGMA,FE:TI:AL;0) 298.15 +8*GFEFCC#+4*GTIBCC#+18*GALBCC#
    +UN_ASS#;                                                     6000. N 459 !
PAR G(SIGMA,MN:TI:AL;0) 298.15 +8*GMNFCC#+4*GTIBCC#+18*GALBCC#
    +UN_ASS#;                                                     6000. N 459 !
PAR G(SIGMA,NI:TI:AL;0) 298.15 +8*GHSERNI#+4*GTIBCC#+18*GALBCC#
    +UN_ASS#;                                                     6000. N 459 !
PAR G(SIGMA,AL:V:AL;0)  298.15 +8*GHSERAL#+4*GHSERVV#+18*GALBCC#
    +UN_ASS#;                                                     6000. N 459 !
PAR G(SIGMA,CO:V:AL;0)  298.15 +8*GCOFCC#+4*GHSERVV#+18*GALBCC#
    +UN_ASS#;                                                     6000. N 459 !
PAR G(SIGMA,FE:V:AL;0)  298.15 +8*GFEFCC#+4*GHSERVV#+18*GALBCC#
    +UN_ASS#;                                                     6000. N 459 !
PAR G(SIGMA,MN:V:AL;0)  298.15 +8*GMNFCC#+4*GHSERVV#+18*GALBCC#
    +UN_ASS#;                                                     6000. N 459 !
PAR G(SIGMA,NI:V:AL;0)  298.15 +8*GHSERNI#+4*GHSERVV#+18*GALBCC#
    +UN_ASS#;                                                     6000. N 459 !
PAR G(SIGMA,AL:W:AL;0)  298.15 +8*GHSERAL#+4*GHSERWW#+18*GALBCC#
    +UN_ASS#;                                                     6000. N 459 !
PAR G(SIGMA,CO:W:AL;0)  298.15 +8*GCOFCC#+4*GHSERWW#+18*GALBCC#
    +UN_ASS#;                                                     6000. N 459 !
PAR G(SIGMA,FE:W:AL;0)  298.15 +8*GFEFCC#+4*GHSERWW#+18*GALBCC#
    +UN_ASS#;                                                     6000. N 459 !
PAR G(SIGMA,MN:W:AL;0)  298.15 +8*GMNFCC#+4*GHSERWW#+18*GALBCC#
    +UN_ASS#;                                                     6000. N 459 !
PAR G(SIGMA,NI:W:AL;0)  298.15 +8*GHSERNI#+4*GHSERWW#+18*GALBCC#
    +UN_ASS#;                                                     6000. N 459 !
PAR G(SIGMA,AL:CR:CO;0) 298.15 +8*GHSERAL#+4*GHSERCR#+18*GCOBCC#
    +UN_ASS#;                                                     6000. N 459 !
PAR G(SIGMA,CO:CR:CO;0) 298.15 +8*GCOFCC#+4*GHSERCR#+18*GCOBCC#
    +17077-30.518*T;                                              6000. N 344 !
PAR G(SIGMA,FE:CR:CO;0) 298.15 +8*GFEFCC#+4*GHSERCR#+18*GCOBCC#
    +UN_ASS#;                                                     6000. N 459 !
PAR G(SIGMA,MN:CR:CO;0) 298.15 +8*GMNFCC#+4*GHSERCR#+18*GCOBCC#
    +UN_ASS#;                                                     6000. N 459 !
PAR G(SIGMA,NI:CR:CO;0) 298.15 +8*GHSERNI#+4*GHSERCR#+18*GCOBCC#
    +UN_ASS#;                                                     6000. N 459 !
PAR G(SIGMA,AL:MO:CO;0) 298.15 +8*GHSERAL#+4*GHSERMO#+18*GCOBCC#
    +UN_ASS#;                                                     6000. N 459 !
PAR G(SIGMA,CO:MO:CO;0) 298.15 +8*GCOFCC#+4*GHSERMO#+18*GCOBCC#
    -318839.1+286.332*T;                                          6000. N 454 !
PAR G(SIGMA,FE:MO:CO;0) 298.15 +8*GFEFCC#+4*GHSERMO#+18*GCOBCC#
    +UN_ASS#;                                                     6000. N 459 !
PAR G(SIGMA,MN:MO:CO;0) 298.15 +8*GMNFCC#+4*GHSERMO#+18*GCOBCC#
    +UN_ASS#;                                                     6000. N 459 !
PAR G(SIGMA,NI:MO:CO;0) 298.15 +8*GHSERNI#+4*GHSERMO#+18*GCOBCC#
    +UN_ASS#;                                                     6000. N 459 !
PAR G(SIGMA,AL:NB:CO;0) 298.15 +8*GHSERAL#+4*GHSERNB#+18*GCOBCC#
    +UN_ASS#;                                                     6000. N 459 !
PAR G(SIGMA,CO:NB:CO;0) 298.15 +8*GCOFCC#+4*GHSERNB#+18*GCOBCC#
    +UN_ASS#;                                                     6000. N 459 !
PAR G(SIGMA,FE:NB:CO;0) 298.15 +8*GFEFCC#+4*GHSERNB#+18*GCOBCC#
    +UN_ASS#;                                                     6000. N 459 !
PAR G(SIGMA,MN:NB:CO;0) 298.15 +8*GMNFCC#+4*GHSERNB#+18*GCOBCC#
    +UN_ASS#;                                                     6000. N 459 !
PAR G(SIGMA,NI:NB:CO;0) 298.15 +8*GHSERNI#+4*GHSERNB#+18*GCOBCC#
    +UN_ASS#;                                                     6000. N 459 !
PAR G(SIGMA,AL:TI:CO;0) 298.15 +8*GHSERAL#+4*GTIBCC#+18*GCOBCC#
    +UN_ASS#;                                                     6000. N 459 !
PAR G(SIGMA,CO:TI:CO;0) 298.15 +8*GCOFCC#+4*GTIBCC#+18*GCOBCC#
    +UN_ASS#;                                                     6000. N 459 !
PAR G(SIGMA,FE:TI:CO;0) 298.15 +8*GFEFCC#+4*GTIBCC#+18*GCOBCC#
    +UN_ASS#;                                                     6000. N 459 !
PAR G(SIGMA,MN:TI:CO;0) 298.15 +8*GMNFCC#+4*GTIBCC#+18*GCOBCC#
    +UN_ASS#;                                                     6000. N 459 !
PAR G(SIGMA,NI:TI:CO;0) 298.15 +8*GHSERNI#+4*GTIBCC#+18*GCOBCC#
    +UN_ASS#;                                                     6000. N 459 !
PAR G(SIGMA,AL:V:CO;0) 298.15 +8*GHSERAL#+4*GHSERVV#+18*GCOBCC#
    +UN_ASS#;                                                     6000. N 459 !
PAR G(SIGMA,CO:V:CO;0) 298.15 +8*GCOFCC#+4*GHSERVV#+18*GCOBCC#
    +UN_ASS#;                                                     6000. N 459 !
PAR G(SIGMA,FE:V:CO;0) 298.15 +8*GFEFCC#+4*GHSERVV#+18*GCOBCC#
    +UN_ASS#;                                                     6000. N 459 !
PAR G(SIGMA,MN:V:CO;0) 298.15 +8*GMNFCC#+4*GHSERVV#+18*GCOBCC#
    +UN_ASS#;                                                     6000. N 459 !
PAR G(SIGMA,NI:V:CO;0) 298.15 +8*GHSERNI#+4*GHSERVV#+18*GCOBCC#
    +UN_ASS#;                                                     6000. N 459 !
PAR G(SIGMA,AL:W:CO;0) 298.15 +8*GHSERAL#+4*GHSERWW#+18*GCOBCC#
    +UN_ASS#;                                                     6000. N 459 !
PAR G(SIGMA,CO:W:CO;0)  298.15 +8*GCOFCC#+4*GDWSIG#+18*GCOBCC#;   6000. N  58 !
PAR G(SIGMA,FE:W:CO;0) 298.15 +8*GFEFCC#+4*GHSERWW#+18*GCOBCC#
    +UN_ASS#;                                                     6000. N 459 !
PAR G(SIGMA,MN:W:CO;0) 298.15 +8*GMNFCC#+4*GHSERWW#+18*GCOBCC#
    +UN_ASS#;                                                     6000. N 459 !
PAR G(SIGMA,NI:W:CO;0) 298.15 +8*GHSERNI#+4*GHSERWW#+18*GCOBCC#
    +UN_ASS#;                                                     6000. N 459 !
PAR G(SIGMA,AL:CR:CR;0) 298.15 +8*GHSERAL#+22*GHSERCR#
    +UN_ASS#;                                                     6000. N 459 !
PAR G(SIGMA,CO:CR:CR;0) 298.15 +8*GCOFCC#+22*GHSERCR#-7466-104.215*T; 
                                                                  6000. N 344 !
PAR G(SIGMA,FE:CR:CR;0) 298.15 +8*GFEFCC#+22*GHSERCR#+92300-95.96*T+GPSIG1#;
    6000. N 103 !
PAR G(SIGMA,MN:CR:CR;0) 298.15 +8*GMNFCC#+22*GHSERCR#+65859.5;    6000. N 323 !
PAR G(SIGMA,NI:CR:CR;0) 298.15 +8*GHSERNI#+22*GHSERCR#+221157-227*T; 
                                                                  6000. N 314 !
PAR G(SIGMA,AL:MO:CR;0) 298.15 +8*GHSERAL#+4*GHSERMO#+18*GHSERCR#
    +UN_ASS#;                                                     6000. N 459 !
PAR G(SIGMA,CO:MO:CR;0) 298.15 +8*GCOFCC#+4*GHSERMO#+18*GHSERCR#
    +UN_ASS#;                                                     6000. N 459 !
PAR G(SIGMA,FE:MO:CR;0) 298.15 +8*GFEFCC#+4*GHSERMO#+18*GHSERCR#+488480-360*T;
                                                                  6000. N 111 !
PAR G(SIGMA,MN:MO:CR;0) 298.15 +8*GMNFCC#+4*GHSERMO#+18*GHSERCR#+66524.7;
                                                                  6000. N 325 !
PAR G(SIGMA,NI:MO:CR;0) 298.15 +8*GHSERNI#+4*GHSERMO#+18*GHSERCR#+386423;
                                                                  6000. N 129 !
PAR G(SIGMA,AL:NB:CR;0) 298.15 +8*GHSERAL#+4*GHSERNB#+18*GHSERCR#
    +UN_ASS#;                                                     6000. N 459 !
PAR G(SIGMA,CO:NB:CR;0) 298.15 +8*GCOFCC#+4*GHSERNB#+18*GHSERCR#
    +UN_ASS#;                                                     6000. N 459 !
PAR G(SIGMA,FE:NB:CR;0) 298.15 +8*GFEFCC#+4*GHSERNB#+18*GHSERCR#
    +UN_ASS#;                                                     6000. N 459 !
PAR G(SIGMA,MN:NB:CR;0) 298.15 +8*GMNFCC#+4*GHSERNB#+18*GHSERCR#
    +UN_ASS#;                                                     6000. N 459 !
PAR G(SIGMA,NI:NB:CR;0) 298.15 +8*GHSERNI#+4*GHSERNB#+18*GHSERCR#
    +UN_ASS#;                                                     6000. N 459 !
PAR G(SIGMA,AL:TI:CR;0) 298.15 +8*GHSERAL#+4*GTIBCC#+18*GHSERCR#
    +UN_ASS#;                                                     6000. N 459 !
PAR G(SIGMA,CO:TI:CR;0) 298.15 +8*GCOFCC#+4*GTIBCC#+18*GHSERCR#
    +UN_ASS#;                                                     6000. N 459 !
PAR G(SIGMA,FE:TI:CR;0) 298.15 +8*GFEFCC#+4*GTIBCC#+18*GHSERCR#
    +UN_ASS#;                                                     6000. N 459 !
PAR G(SIGMA,MN:TI:CR;0) 298.15 +8*GMNFCC#+4*GTIBCC#+18*GHSERCR#
    +UN_ASS#;                                                     6000. N 459 !
PAR G(SIGMA,NI:TI:CR;0) 298.15 +8*GHSERNI#+4*GTIBCC#+18*GHSERCR#
    +UN_ASS#;                                                     6000. N 459 !
PAR G(SIGMA,AL:V:CR;0)  298.15 +8*GHSERAL#+4*GHSERVV#+18*GHSERCR#
    +UN_ASS#;                                                     6000. N 459 !
PAR G(SIGMA,CO:V:CR;0)  298.15 +8*GCOFCC#+4*GHSERVV#+18*GHSERCR#
    +UN_ASS#;                                                     6000. N 459 !
PAR G(SIGMA,FE:V:CR;0)  298.15 +8*GFEFCC#+4*GHSERVV#+18*GHSERCR#
    +155735-89.5976*T;                                            6000. N 315 !
PAR G(SIGMA,MN:V:CR;0)  298.15 +8*GMNFCC#+4*GHSERVV#+18*GHSERCR#
    +UN_ASS#;                                                     6000. N 325 !
PAR G(SIGMA,NI:V:CR;0)  298.15 +8*GHSERNI#+4*GHSERVV#+18*GHSERCR#; 
                                                                  6000. N 132 !
PAR G(SIGMA,AL:W:CR;0)  298.15 +8*GHSERAL#+4*GHSERWW#+18*GHSERCR#
    +UN_ASS#;                                                     6000. N 459 !
PAR G(SIGMA,CO:W:CR;0)  298.15 +8*GCOFCC#+4*GDWSIG#+18*GHSERCR#;  6000. N  58 !
PAR G(SIGMA,FE:W:CR;0)  298.15 +8*GFEFCC#+4*GHSERWW#+18*GHSERCR#
    +167250-50*T;                                                 6000. N 209 !
PAR G(SIGMA,MN:W:CR;0)  298.15 +8*GMNFCC#+4*GHSERWW#+18*GHSERCR#
    +UN_ASS#;                                                     6000. N 325 !
PAR G(SIGMA,NI:W:CR;0)  298.15 +8*GHSERNI#+4*GHSERWW#+18*GHSERCR#
    +175400;                                                      6000. N 459 !
PAR G(SIGMA,AL:CR:FE;0) 298.15 +8*GHSERAL#+4*GHSERCR#+18*GHSERFE#
    +UN_ASS#;                                                     6000. N 459 !
PAR G(SIGMA,CO:CR:FE;0) 298.15 +8*GCOFCC#+4*GHSERCR#+18*GHSERFE#
    +UN_ASS#;                                                     6000. N 459 !
PAR G(SIGMA,FE:CR:FE;0) 298.15 +8*GFEFCC#+4*GHSERCR#+18*GHSERFE#+GPSIG2#
    +117300-95.96*T;                                              6000. N 103 !
PAR G(SIGMA,MN:CR:FE;0) 298.15 +8*GMNFCC#+4*GHSERCR#+18*GHSERFE#
    -95576-45.1955*T;                                             6000. N 323 !
PAR G(SIGMA,NI:CR:FE;0) 298.15 +8*GHSERNI#+4*GHSERCR#+18*GHSERFE#
    -50000;                                                       6000. N 459 !
PAR G(SIGMA,AL:MO:FE;0) 298.15 +8*GHSERAL#+4*GHSERMO#+18*GHSERFE#
    +UN_ASS#;                                                     6000. N 459 !
PAR G(SIGMA,CO:MO:FE;0) 298.15 +8*GCOFCC#+4*GHSERMO#+18*GHSERFE#
    +UN_ASS#;                                                     6000. N 459 !
PAR G(SIGMA,FE:MO:FE;0) 298.15 +8*GFEFCC#+18*GHSERFE#+4*GHSERMO#
    -1813-27.272*T;                                               6000. N  10 !
PAR G(SIGMA,MN:MO:FE;0) 298.15 +8*GMNFCC#+4*GHSERMO#+18*GHSERFE#; 6000. N 325 !
PAR G(SIGMA,NI:MO:FE;0) 298.15 +8*GHSERNI#+18*GHSERFE#+4*GHSERMO#
    +658600-200*T;                                                6000. N 128 !
PAR G(SIGMA,AL:NB:FE;0) 298.15 +8*GHSERAL#+4*GHSERNB#+18*GHSERFE#
    +UN_ASS#;                                                     6000. N 459 !
PAR G(SIGMA,CO:NB:FE;0) 298.15 +8*GCOFCC#+4*GHSERNB#+18*GHSERFE#
    +UN_ASS#;                                                     6000. N 459 !
PAR G(SIGMA,FE:NB:FE;0) 298.15 +8*GFEFCC#+4*GHSERNB#+18*GHSERFE#
    +UN_ASS#;                                                     6000. N 459 !
PAR G(SIGMA,MN:NB:FE;0) 298.15 +8*GMNFCC#+4*GHSERNB#+18*GHSERFE#
    +UN_ASS#;                                                     6000. N 459 !
PAR G(SIGMA,NI:NB:FE;0) 298.15 +8*GHSERNI#+4*GHSERNB#+18*GHSERFE#
    +UN_ASS#;                                                     6000. N 459 !
PAR G(SIGMA,AL:TI:FE;0) 298.15 +8*GHSERAL#+4*GTIBCC#+18*GHSERFE#
    +UN_ASS#;                                                     6000. N 459 !
PAR G(SIGMA,CO:TI:FE;0) 298.15 +8*GCOFCC#+4*GTIBCC#+18*GHSERFE#
    +UN_ASS#;                                                     6000. N 459 !
PAR G(SIGMA,FE:TI:FE;0) 298.15 +8*GFEFCC#+4*GTIBCC#+18*GHSERFE#
    +UN_ASS#;                                                     6000. N 459 !
PAR G(SIGMA,MN:TI:FE;0) 298.15 +8*GMNFCC#+4*GTIBCC#+18*GHSERFE#
    +UN_ASS#;                                                     6000. N 459 !
PAR G(SIGMA,NI:TI:FE;0) 298.15 +8*GHSERNI#+4*GTIBCC#+18*GHSERFE#
    +UN_ASS#;                                                     6000. N 459 !
PAR G(SIGMA,AL:V:FE;0) 298.15 +8*GHSERAL#+4*GHSERVV#+18*GHSERFE#
    +UN_ASS#;                                                     6000. N 459 !
PAR G(SIGMA,CO:V:FE;0)  298.15 +8*GCOFCC#+4*GHSERVV#+18*GHSERFE#
    +UN_ASS#;                                                     6000. N 459 !
PAR G(SIGMA,FE:V:FE;0)  298.15 +8*GFEFCC#+4*GHSERVV#+18*GHSERFE#
    -157961+60.729*T;                                             6000. N 265 !
PAR G(SIGMA,MN:V:FE;0)  298.15 -150000+8*GMNFCC#+4*GHSERVV#+18*GHSERFE#;
                                                                  6000. N 269 !
PAR G(SIGMA,NI:V:FE;0) 298.15 +8*GHSERNI#+4*GHSERVV#+18*GHSERFE#; 6000. N 132 !
PAR G(SIGMA,AL:W:FE;0) 298.15 +8*GHSERAL#+4*GHSERWW#+18*GHSERFE#
    +UN_ASS#;                                                     6000. N 459 !
PAR G(SIGMA,CO:W:FE;0) 298.15 +8*GCOFCC#+4*GHSERWW#+18*GHSERFE#
    +UN_ASS#;                                                     6000. N 459 !
PAR G(SIGMA,FE:W:FE;0) 298.15 +8*GFEFCC#+4*GHSERWW#+18*GHSERFE#;  6000. N 209 !
PAR G(SIGMA,MN:W:FE;0) 298.15 +8*GMNFCC#+4*GHSERWW#+18*GHSERFE#
    +UN_ASS#;                                                     6000. N 325 !
PAR G(SIGMA,NI:W:FE;0) 298.15 +8*GHSERNI#+4*GHSERWW#+18*GHSERFE#
    +UN_ASS#;                                                     6000. N 459 !
PAR G(SIGMA,AL:CR:MN;0) 298.15 +8*GHSERAL#+4*GHSERCR#+18*GMNBCC#
    +UN_ASS#;                                                     6000. N 459 !
PAR G(SIGMA,CO:CR:MN;0) 298.15 +8*GCOFCC#+4*GHSERCR#+18*GMNBCC#
    +UN_ASS#;                                                     6000. N 459 !
PAR G(SIGMA,FE:CR:MN;0) 298.15 +8*GFEFCC#+4*GHSERCR#+18*GMNBCC#
    -83639.5+18.26*T;                                             6000. N 323 !
PAR G(SIGMA,MN:CR:MN;0) 298.15 +8*GMNFCC#+4*GHSERCR#+18*GMNBCC#
    -172946+69.0245*T;                                            6000. N 323 !
PAR G(SIGMA,NI:CR:MN;0) 298.15 +8*GHSERNI#+4*GHSERCR#+18*GMNBCC#
    -65763+47.7862*T;                                             6000. N 325 !
PAR G(SIGMA,AL:MO:MN;0) 298.15 +8*GHSERAL#+4*GHSERMO#+18*GMNBCC#
    +UN_ASS#;                                                     6000. N 459 !
PAR G(SIGMA,CO:MO:MN;0) 298.15 +8*GCOFCC#+4*GHSERMO#+18*GMNBCC#
    +UN_ASS#;                                                     6000. N 459 !
PAR G(SIGMA,FE:MO:MN;0) 298.15 +8*GFEFCC#+4*GHSERMO#+18*GMNBCC#;  6000. N 325 !
PAR G(SIGMA,MN:MO:MN;0) 298.15 +8*GMNFCC#+4*GHSERMO#+18*GMNBCC#+24152; 
                                                                  6000. N 325 !
PAR G(SIGMA,NI:MO:MN;0) 298.15 +8*GHSERNI#+4*GHSERMO#+18*GMNBCC#+11679; 
                                                                  6000. N 325 !
PAR G(SIGMA,AL:NB:MN;0) 298.15 +8*GHSERAL#+4*GHSERNB#+18*GMNBCC#
    +UN_ASS#;                                                     6000. N 459 !
PAR G(SIGMA,CO:NB:MN;0) 298.15 +8*GCOFCC#+4*GHSERNB#+18*GMNBCC#
    +UN_ASS#;                                                     6000. N 459 !
PAR G(SIGMA,FE:NB:MN;0) 298.15 +8*GFEFCC#+4*GHSERNB#+18*GMNBCC#
    +UN_ASS#;                                                     6000. N 459 !
PAR G(SIGMA,MN:NB:MN;0) 298.15 +8*GMNFCC#+4*GHSERNB#+18*GMNBCC#
    +UN_ASS#;                                                     6000. N 459 !
PAR G(SIGMA,NI:NB:MN;0) 298.15 +8*GHSERNI#+4*GHSERNB#+18*GMNBCC#
    +UN_ASS#;                                                     6000. N 459 !
PAR G(SIGMA,AL:TI:MN;0) 298.15 +8*GHSERAL#+4*GTIBCC#+18*GMNBCC#
    +UN_ASS#;                                                     6000. N 459 !
PAR G(SIGMA,CO:TI:MN;0) 298.15 +8*GCOFCC#+4*GTIBCC#+18*GMNBCC#
    +UN_ASS#;                                                     6000. N 459 !
PAR G(SIGMA,FE:TI:MN;0) 298.15 +8*GFEFCC#+4*GTIBCC#+18*GMNBCC#
    +UN_ASS#;                                                     6000. N 459 !
PAR G(SIGMA,MN:TI:MN;0) 298.15 +8*GMNFCC#+4*GTIBCC#+18*GMNBCC#
    +UN_ASS#;                                                     6000. N 459 !
PAR G(SIGMA,NI:TI:MN;0) 298.15 +8*GHSERNI#+4*GTIBCC#+18*GMNBCC#
    +UN_ASS#;                                                     6000. N 459 !
PAR G(SIGMA,AL:V:MN;0) 298.15 +8*GHSERAL#+4*GHSERVV#+18*GMNBCC#
    +UN_ASS#;                                                     6000. N 459 !
PAR G(SIGMA,CO:V:MN;0) 298.15 +8*GCOFCC#+4*GHSERVV#+18*GMNBCC#
    +UN_ASS#;                                                     6000. N 459 !
PAR G(SIGMA,FE:V:MN;0) 298.15 -200000+8*GFEFCC#+4*GHSERVV#+18*GMNBCC#; 
                                                                  6000. N 269 !
PAR G(SIGMA,MN:V:MN;0) 298.15 -228323+60*T+8*GMNFCC#+4*GHSERVV#+18*GMNBCC#; 
                                                                  6000. N 269 !
PAR G(SIGMA,NI:V:MN;0) 298.15 +8*GHSERNI#+4*GHSERVV#+18*GMNBCC#
    +UN_ASS#;                                                     6000. N 459 !
PAR G(SIGMA,AL:W:MN;0) 298.15 +8*GHSERAL#+4*GHSERWW#+18*GMNBCC#
    +UN_ASS#;                                                     6000. N 459 !
PAR G(SIGMA,CO:W:MN;0) 298.15 +8*GCOFCC#+4*GHSERWW#+18*GMNBCC#
    +UN_ASS#;                                                     6000. N 459 !
PAR G(SIGMA,FE:W:MN;0) 298.15 +8*GFEFCC#+4*GHSERWW#+18*GMNBCC#
    +UN_ASS#;                                                     6000. N 325 !
PAR G(SIGMA,MN:W:MN;0) 298.15 +8*GMNFCC#+4*GHSERWW#+18*GMNBCC#
    +UN_ASS#;                                                     6000. N 325 !
PAR G(SIGMA,NI:W:MN;0) 298.15 +8*GHSERNI#+4*GHSERWW#+18*GMNBCC#
    +UN_ASS#;                                                     6000. N 459 !
PAR G(SIGMA,AL:CR:MO;0) 298.15 +8*GHSERAL#+4*GHSERCR#+18*GHSERMO#
    +UN_ASS#;                                                     6000. N 459 !
PAR G(SIGMA,CO:CR:MO;0) 298.15 +8*GCOFCC#+4*GHSERCR#+18*GHSERMO#
    +UN_ASS#;                                                     6000. N 459 !
PAR G(SIGMA,FE:CR:MO;0) 298.15 +8*GFEFCC#+4*GHSERCR#+18*GHSERMO#
    +312580-260*T;                                                6000. N 111 !
PAR G(SIGMA,MN:CR:MO;0) 298.15 +8*GMNFCC#+4*GHSERCR#+18*GHSERMO#+68852.8; 
                                                                  6000. N 325 !
PAR G(SIGMA,NI:CR:MO;0) 298.15 +8*GHSERNI#+18*GHSERMO#+4*GHSERCR#-131651;
                                                                  6000. N 129 !
PAR G(SIGMA,AL:MO:MO;0) 298.15 +8*GHSERAL#+4*GHSERMO#+18*GHSERMO#
    +UN_ASS#;                                                     6000. N 459 !
PAR G(SIGMA,CO:MO:MO;0) 298.15 +8*GCOFCC#+22*GHSERMO#-81513.9+8.905*T; 
                                                                  6000. N 454 !
PAR G(SIGMA,FE:MO:MO;0) 298.15 +83326-69.618*T+8*GFEFCC#+22*GHSERMO#;
                                                                  6000. N  10 !
PAR G(SIGMA,MN:MO:MO;0) 298.15 +8*GMNFCC#+22*GHSERMO#+69518;      6000. N 325 !
PAR G(SIGMA,NI:MO:MO;0) 298.15 +8*GHSERNI#+22*GHSERMO#+85662;     6000. N 129 !
PAR G(SIGMA,AL:NB:MO;0) 298.15 +8*GHSERAL#+4*GHSERNB#+18*GHSERMO#
    +UN_ASS#;                                                     6000. N 459 !
PAR G(SIGMA,CO:NB:MO;0) 298.15 +8*GCOFCC#+4*GHSERNB#+18*GHSERMO#
    +UN_ASS#;                                                     6000. N 459 !
PAR G(SIGMA,FE:NB:MO;0) 298.15 +8*GFEFCC#+4*GHSERNB#+18*GHSERMO#
    +UN_ASS#;                                                     6000. N 459 !
PAR G(SIGMA,MN:NB:MO;0) 298.15 +8*GMNFCC#+4*GHSERNB#+18*GHSERMO#
    +UN_ASS#;                                                     6000. N 459 !
PAR G(SIGMA,NI:NB:MO;0) 298.15 +8*GHSERNI#+4*GHSERNB#+18*GHSERMO#
    +UN_ASS#;                                                     6000. N 459 !
PAR G(SIGMA,AL:TI:MO;0) 298.15 +8*GHSERAL#+4*GTIBCC#+18*GHSERMO#
    +UN_ASS#;                                                     6000. N 459 !
PAR G(SIGMA,CO:TI:MO;0) 298.15 +8*GCOFCC#+4*GTIBCC#+18*GHSERMO#
    +UN_ASS#;                                                     6000. N 459 !
PAR G(SIGMA,FE:TI:MO;0) 298.15 +8*GFEFCC#+4*GTIBCC#+18*GHSERMO#
    +UN_ASS#;                                                     6000. N 459 !
PAR G(SIGMA,MN:TI:MO;0) 298.15 +8*GMNFCC#+4*GTIBCC#+18*GHSERMO#
    +UN_ASS#;                                                     6000. N 459 !
PAR G(SIGMA,NI:TI:MO;0) 298.15 +8*GHSERNI#+4*GTIBCC#+18*GHSERMO#
    +UN_ASS#;                                                     6000. N 459 !
PAR G(SIGMA,AL:V:MO;0) 298.15 +8*GHSERAL#+4*GHSERVV#+18*GHSERMO#
    +UN_ASS#;                                                     6000. N 459 !
PAR G(SIGMA,CO:V:MO;0) 298.15 +8*GCOFCC#+4*GHSERVV#+18*GHSERMO#
    +UN_ASS#;                                                     6000. N 459 !
PAR G(SIGMA,FE:V:MO;0) 298.15 +8*GFEFCC#+4*GHSERVV#+18*GHSERMO#;  6000. N 132 !
PAR G(SIGMA,MN:V:MO;0) 298.15 +8*GMNFCC#+4*GHSERVV#+18*GHSERMO#
    +UN_ASS#;                                                     6000. N 459 !
PAR G(SIGMA,NI:V:MO;0) 298.15 +8*GHSERNI#+4*GHSERVV#+18*GHSERMO#; 6000. N 132 !
PAR G(SIGMA,AL:W:MO;0) 298.15 +8*GHSERAL#+4*GHSERWW#+18*GHSERMO#
    +UN_ASS#;                                                     6000. N 459 !
PAR G(SIGMA,CO:W:MO;0) 298.15 +8*GCOFCC#+4*GHSERWW#+18*GHSERMO#
    +UN_ASS#;                                                     6000. N 459 !
PAR G(SIGMA,FE:W:MO;0) 298.15 +8*GFEFCC#+4*GHSERWW#+18*GHSERMO#;  6000. N 201 !
PAR G(SIGMA,MN:W:MO;0) 298.15 +8*GMNFCC#+4*GHSERWW#+18*GHSERMO#
    +UN_ASS#;                                                     6000. N 459 !
PAR G(SIGMA,NI:W:MO;0) 298.15 +8*GHSERNI#+4*GHSERWW#+18*GHSERMO#; 6000. N 132 !
PAR G(SIGMA,AL:CR:NB;0) 298.15 +8*GHSERAL#+4*GHSERCR#+18*GHSERNB#
    +UN_ASS#;                                                     6000. N 459 !
PAR G(SIGMA,CO:CR:NB;0) 298.15 +8*GCOFCC#+4*GHSERCR#+18*GHSERNB#
    +UN_ASS#;                                                     6000. N 459 !
PAR G(SIGMA,FE:CR:NB;0) 298.15 +8*GFEFCC#+4*GHSERCR#+18*GHSERNB#
    +UN_ASS#;                                                     6000. N 459 !
PAR G(SIGMA,MN:CR:NB;0) 298.15 +8*GMNFCC#+4*GHSERCR#+18*GHSERNB#
    +UN_ASS#;                                                     6000. N 459 !
PAR G(SIGMA,NI:CR:NB;0) 298.15 +8*GHSERNI#+4*GHSERCR#+18*GHSERNB#
    +UN_ASS#;                                                     6000. N 459 !
PAR G(SIGMA,AL:MO:NB;0) 298.15 +8*GHSERAL#+4*GHSERMO#+18*GHSERNB#
    +UN_ASS#;                                                     6000. N 459 !
PAR G(SIGMA,CO:MO:NB;0) 298.15 +8*GCOFCC#+4*GHSERMO#+18*GHSERNB#
    +UN_ASS#;                                                     6000. N 459 !
PAR G(SIGMA,FE:MO:NB;0) 298.15 +8*GFEFCC#+4*GHSERMO#+18*GHSERNB#
    +UN_ASS#;                                                     6000. N 459 !
PAR G(SIGMA,MN:MO:NB;0) 298.15 +8*GMNFCC#+4*GHSERMO#+18*GHSERNB#
    +UN_ASS#;                                                     6000. N 459 !
PAR G(SIGMA,NI:MO:NB;0) 298.15 +8*GHSERNI#+4*GHSERMO#+18*GHSERNB#
    +UN_ASS#;                                                     6000. N 459 !
PAR G(SIGMA,AL:NB:NB;0) 298.15 -635250+60*T+8*GHSERAL#+22*GHSERNB#; 
                                                                  6000. N 372 !
PAR G(SIGMA,CO:NB:NB;0) 298.15 +8*GCOFCC#+22*GHSERNB#
    +UN_ASS#;                                                     6000. N 459 !
PAR G(SIGMA,FE:NB:NB;0) 298.15 +8*GFEFCC#+22*GHSERNB#
    +UN_ASS#;                                                     6000. N 459 !
PAR G(SIGMA,MN:NB:NB;0) 298.15 +8*GMNFCC#+22*GHSERNB#
    +UN_ASS#;                                                     6000. N 459 !
PAR G(SIGMA,NI:NB:NB;0) 298.15 +8*GHSERNI#+22*GHSERNB#
    +UN_ASS#;                                                     6000. N 459 !
PAR G(SIGMA,AL:TI:NB;0) 298.15 
    -660000+79.5*T+8*GHSERAL#+4*GHSERTI#+18*GHSERNB#;             6000. N 455 !
PAR G(SIGMA,CO:TI:NB;0) 298.15 +8*GCOFCC#+4*GTIBCC#+18*GHSERNB#
    +UN_ASS#;                                                     6000. N 459 !
PAR G(SIGMA,FE:TI:NB;0) 298.15 +8*GFEFCC#+4*GTIBCC#+18*GHSERNB#
    +UN_ASS#;                                                     6000. N 459 !
PAR G(SIGMA,MN:TI:NB;0) 298.15 +8*GMNFCC#+4*GTIBCC#+18*GHSERNB#
    +UN_ASS#;                                                     6000. N 459 !
PAR G(SIGMA,NI:TI:NB;0) 298.15 +8*GHSERNI#+4*GTIBCC#+18*GHSERNB#
    +UN_ASS#;                                                     6000. N 459 !
PAR G(SIGMA,AL:CR:NI;0) 298.15 +8*GHSERAL#+4*GHSERCR#+18*GNIBCC#
    +UN_ASS#;                                                     6000. N 459 !
PAR G(SIGMA,CO:CR:NI;0) 298.15 +8*GCOFCC#+4*GHSERCR#+18*GNIBCC#
    +UN_ASS#;                                                     6000. N 459 !
PAR G(SIGMA,FE:CR:NI;0) 298.15 +8*GFEFCC#+4*GHSERCR#+18*GNIBCC#
    +175400;                                                      6000. N 459 !
PAR G(SIGMA,MN:CR:NI;0) 298.15 +8*GMNFCC#+4*GHSERCR#+18*GNIBCC#
    +68217+21.2383*T;                                             6000. N 325 !
PAR G(SIGMA,NI:CR:NI;0) 298.15 +8*GHSERNI#+4*GHSERCR#+18*GNIBCC#+175400;
                                                                  6000. N 196 !
PAR G(SIGMA,AL:MO:NI;0) 298.15 +8*GHSERAL#+4*GHSERMO#+18*GNIBCC#
    +UN_ASS#;                                                     6000. N 459 !
PAR G(SIGMA,CO:MO:NI;0) 298.15 +8*GCOFCC#+4*GHSERMO#+18*GNIBCC#
    +UN_ASS#;                                                     6000. N 459 !
PAR G(SIGMA,FE:MO:NI;0) 298.15 +8*GFEFCC#+18*GNIBCC#+4*GHSERMO#+408600-200*T;
                                                                  6000. N 128 !
PAR G(SIGMA,MN:MO:NI;0) 298.15 +8*GMNFCC#+4*GHSERMO#+18*GNIBCC#-3912; 
                                                                  6000. N 325 !
PAR G(SIGMA,NI:MO:NI;0) 298.15 +8*GHSERNI#+4*GHSERMO#+18*GNIBCC#-16385;
                                                                  6000. N 129 !
PAR G(SIGMA,AL:NB:NI;0) 298.15 +8*GHSERAL#+4*GHSERNB#+18*GNIBCC#
    +UN_ASS#;                                                     6000. N 459 !
PAR G(SIGMA,CO:NB:NI;0) 298.15 +8*GCOFCC#+4*GHSERNB#+18*GNIBCC#
    +UN_ASS#;                                                     6000. N 459 !
PAR G(SIGMA,FE:NB:NI;0) 298.15 +8*GFEFCC#+4*GHSERNB#+18*GNIBCC#
    +UN_ASS#;                                                     6000. N 459 !
PAR G(SIGMA,MN:NB:NI;0) 298.15 +8*GMNFCC#+4*GHSERNB#+18*GNIBCC#
    +UN_ASS#;                                                     6000. N 459 !
PAR G(SIGMA,NI:NB:NI;0) 298.15 +8*GHSERNI#+4*GHSERNB#+18*GNIBCC#
    +UN_ASS#;                                                     6000. N 459 !
PAR G(SIGMA,AL:TI:NI;0) 298.15 +8*GHSERAL#+4*GTIBCC#+18*GNIBCC#
    +UN_ASS#;                                                     6000. N 459 !
PAR G(SIGMA,CO:TI:NI;0) 298.15 +8*GCOFCC#+4*GTIBCC#+18*GNIBCC#
    +UN_ASS#;                                                     6000. N 459 !
PAR G(SIGMA,FE:TI:NI;0) 298.15 +8*GFEFCC#+4*GTIBCC#+18*GNIBCC#
    +UN_ASS#;                                                     6000. N 459 !
PAR G(SIGMA,MN:TI:NI;0) 298.15 +8*GMNFCC#+4*GTIBCC#+18*GNIBCC#
    +UN_ASS#;                                                     6000. N 459 !
PAR G(SIGMA,NI:TI:NI;0) 298.15 +8*GHSERNI#+4*GTIBCC#+18*GNIBCC#
    +UN_ASS#;                                                     6000. N 459 !
PAR G(SIGMA,AL:V:NI;0)  298.15 +8*GHSERAL#+4*GHSERVV#+18*GNIBCC#
    +UN_ASS#;                                                     6000. N 459 !
PAR G(SIGMA,CO:V:NI;0)  298.15 +8*GCOFCC#+4*GHSERVV#+18*GNIBCC#
    +UN_ASS#;                                                     6000. N 459 !
PAR G(SIGMA,FE:V:NI;0)  298.15 +8*GFEFCC#+4*GHSERVV#+18*GNIBCC#;  6000. N 132 !
PAR G(SIGMA,MN:V:NI;0)  298.15 +8*GMNFCC#+4*GHSERVV#+18*GNIBCC#
    +UN_ASS#;                                                     6000. N 459 !
PAR G(SIGMA,NI:V:NI;0)  298.15 +GS_NIVNI#;                        6000. N 363 !
PAR G(SIGMA,AL:W:NI;0)  298.15 +8*GHSERAL#+4*GHSERWW#+18*GNIBCC#
    +UN_ASS#;                                                     6000. N 459 !
PAR G(SIGMA,CO:W:NI;0)  298.15 +8*GCOFCC#+4*GHSERWW#+18*GNIBCC#
    +UN_ASS#;                                                     6000. N 459 !
PAR G(SIGMA,FE:W:NI;0)  298.15 +8*GFEFCC#+4*GHSERWW#+18*GNIBCC#;  6000. N 132 !
PAR G(SIGMA,MN:W:NI;0)  298.15 +8*GMNFCC#+4*GHSERWW#+18*GNIBCC#
    +UN_ASS#;                                                     6000. N 459 !
PAR G(SIGMA,NI:W:NI;0)  298.15 +8*GHSERNI#+4*GHSERWW#+18*GNIBCC#+175400;
                                                                  6000. N 196 !
PAR G(SIGMA,AL:CR:SI;0) 298.15 +8*GHSERAL#+4*GHSERCR#+18*GSIBCC#
    +UN_ASS#;                                                     6000. N 459 !
PAR G(SIGMA,CO:CR:SI;0) 298.15 +8*GCOFCC#+4*GHSERCR#+18*GSIBCC#
    +UN_ASS#;                                                     6000. N 459 !
PAR G(SIGMA,FE:CR:SI;0) 298.15 +8*GFEFCC#+4*GHSERCR#+18*GSIBCC#
    -700000+200*T;                                                6000. N BOS !
PAR G(SIGMA,MN:CR:SI;0) 298.15 +8*GMNFCC#+4*GHSERCR#+18*GSIBCC#
    -1381900+300*T;                                               6000. N LEE !
PAR G(SIGMA,NI:CR:SI;0) 298.15 +8*GHSERNI#+4*GHSERCR#+18*GSIBCC#
    -1751600+450*T;                                               6000. N LEE !
PAR G(SIGMA,AL:MO:SI;0) 298.15 +8*GHSERAL#+4*GHSERMO#+18*GSIBCC#
    +UN_ASS#;                                                     6000. N 459 !
PAR G(SIGMA,CO:MO:SI;0) 298.15 +8*GCOFCC#+4*GHSERMO#+18*GSIBCC#
    +UN_ASS#;                                                     6000. N 459 !
PAR G(SIGMA,FE:MO:SI;0) 298.15 +8*GFEFCC#+4*GHSERMO#+18*GSIBCC#-558-8.3914*T;
                                                                  6000. N 325 !
PAR G(SIGMA,MN:MO:SI;0) 298.15 +8*GMNFCC#+4*GHSERMO#+18*GSIBCC#+7431; 
                                                                  6000. N 325 !
PAR G(SIGMA,NI:MO:SI;0) 298.15 +8*GHSERNI#+4*GHSERMO#+18*GSIBCC#-5042; 
                                                                  6000. N 325 !
PAR G(SIGMA,AL:NB:SI;0) 298.15 +8*GHSERAL#+4*GHSERNB#+18*GSIBCC#
    +UN_ASS#;                                                     6000. N 459 !
PAR G(SIGMA,CO:NB:SI;0) 298.15 +8*GCOFCC#+4*GHSERNB#+18*GSIBCC#
    +UN_ASS#;                                                     6000. N 459 !
PAR G(SIGMA,FE:NB:SI;0) 298.15 +8*GFEFCC#+4*GHSERNB#+18*GSIBCC#
    +UN_ASS#;                                                     6000. N 459 !
PAR G(SIGMA,MN:NB:SI;0) 298.15 +8*GMNFCC#+4*GHSERNB#+18*GSIBCC#
    +UN_ASS#;                                                     6000. N 459 !
PAR G(SIGMA,NI:NB:SI;0) 298.15 +8*GHSERNI#+4*GHSERNB#+18*GSIBCC#
    +UN_ASS#;                                                     6000. N 459 !
PAR G(SIGMA,AL:TI:SI;0) 298.15 +8*GHSERAL#+4*GTIBCC#+18*GSIBCC#
    +UN_ASS#;                                                     6000. N 459 !
PAR G(SIGMA,CO:TI:SI;0) 298.15 +8*GCOFCC#+4*GTIBCC#+18*GSIBCC#
    +UN_ASS#;                                                     6000. N 459 !
PAR G(SIGMA,FE:TI:SI;0) 298.15 +8*GFEFCC#+4*GTIBCC#+18*GSIBCC#
    +UN_ASS#;                                                     6000. N 459 !
PAR G(SIGMA,MN:TI:SI;0) 298.15 +8*GMNFCC#+4*GTIBCC#+18*GSIBCC#
    +UN_ASS#;                                                     6000. N 459 !
PAR G(SIGMA,NI:TI:SI;0) 298.15 +8*GHSERNI#+4*GTIBCC#+18*GSIBCC#
    +UN_ASS#;                                                     6000. N 459 !
PAR G(SIGMA,AL:V:SI;0)  298.15 +8*GHSERAL#+4*GHSERVV#+18*GSIBCC#
    +UN_ASS#;                                                     6000. N 459 !
PAR G(SIGMA,CO:V:SI;0)  298.15 +8*GCOFCC#+4*GHSERVV#+18*GSIBCC#
    +UN_ASS#;                                                     6000. N 459 !
PAR G(SIGMA,FE:V:SI;0)  298.15 +8*GFEFCC#+4*GHSERVV#+18*GSIBCC#
    +UN_ASS#;                                                     6000. N 325 !
PAR G(SIGMA,MN:V:SI;0)  298.15 +8*GMNFCC#+4*GHSERVV#+18*GSIBCC#
    +UN_ASS#;                                                     6000. N 325 !
PAR G(SIGMA,NI:V:SI;0)  298.15 +8*GHSERNI#+4*GHSERVV#+18*GSIBCC#
    +UN_ASS#;                                                     6000. N 459 !
PAR G(SIGMA,AL:W:SI;0)  298.15 +8*GHSERAL#+4*GHSERWW#+18*GSIBCC#
    +UN_ASS#;                                                     6000. N 459 !
PAR G(SIGMA,CO:W:SI;0)  298.15 +8*GCOFCC#+4*GHSERWW#+18*GSIBCC#
    +UN_ASS#;                                                     6000. N 459 !
PAR G(SIGMA,FE:W:SI;0)  298.15 +8*GFEFCC#+4*GHSERWW#+18*GSIBCC#
    +UN_ASS#;                                                     6000. N 325 !
PAR G(SIGMA,MN:W:SI;0)  298.15 +8*GMNFCC#+4*GHSERWW#+18*GSIBCC#
    +UN_ASS#;                                                     6000. N 325 !
PAR G(SIGMA,NI:W:SI;0)  298.15 +8*GHSERNI#+4*GHSERWW#+18*GSIBCC#
    +UN_ASS#;                                                     6000. N 459 !
PAR G(SIGMA,AL:CR:TI;0) 298.15 +8*GHSERAL#+4*GHSERCR#+18*GTIBCC#
    +UN_ASS#;                                                     6000. N 459 !
PAR G(SIGMA,CO:CR:TI;0) 298.15 +8*GCOFCC#+4*GHSERCR#+18*GTIBCC#
    +UN_ASS#;                                                     6000. N 459 !
PAR G(SIGMA,FE:CR:TI;0) 298.15 +8*GFEFCC#+4*GHSERCR#+18*GTIBCC#
    +UN_ASS#;                                                     6000. N 459 !
PAR G(SIGMA,MN:CR:TI;0) 298.15 +8*GMNFCC#+4*GHSERCR#+18*GTIBCC#
    +UN_ASS#;                                                     6000. N 459 !
PAR G(SIGMA,NI:CR:TI;0) 298.15 +8*GHSERNI#+4*GHSERCR#+18*GTIBCC#
    +UN_ASS#;                                                     6000. N 459 !
PAR G(SIGMA,AL:MO:TI;0) 298.15 +8*GHSERAL#+4*GHSERMO#+18*GTIBCC#
    +UN_ASS#;                                                     6000. N 459 !
PAR G(SIGMA,CO:MO:TI;0) 298.15 +8*GCOFCC#+4*GHSERMO#+18*GTIBCC#
    +UN_ASS#;                                                     6000. N 459 !
PAR G(SIGMA,FE:MO:TI;0) 298.15 +8*GFEFCC#+4*GHSERMO#+18*GTIBCC#
    +UN_ASS#;                                                     6000. N 459 !
PAR G(SIGMA,MN:MO:TI;0) 298.15 +8*GMNFCC#+4*GHSERMO#+18*GTIBCC#
    +UN_ASS#;                                                     6000. N 459 !
PAR G(SIGMA,NI:MO:TI;0) 298.15 +8*GHSERNI#+4*GHSERMO#+18*GTIBCC#
    +UN_ASS#;                                                     6000. N 459 !
PAR G(SIGMA,AL:NB:TI;0) 298.15 +8*GHSERAL#+4*GHSERNB#+18*GHSERTI#
    -690000+148.5*T;                                              6000. N 455 !
PAR G(SIGMA,CO:NB:TI;0) 298.15 +8*GCOFCC#+4*GHSERNB#+18*GTIBCC#
    +UN_ASS#;                                                     6000. N 459 !
PAR G(SIGMA,FE:NB:TI;0) 298.15 +8*GFEFCC#+4*GHSERNB#+18*GTIBCC#
    +UN_ASS#;                                                     6000. N 459 !
PAR G(SIGMA,MN:NB:TI;0) 298.15 +8*GMNFCC#+4*GHSERNB#+18*GTIBCC#
    +UN_ASS#;                                                     6000. N 459 !
PAR G(SIGMA,NI:NB:TI;0) 298.15 +8*GHSERNI#+4*GHSERNB#+18*GTIBCC#
    +UN_ASS#;                                                     6000. N 459 !
PAR G(SIGMA,AL:TI:TI;0) 298.15 +8*GHSERAL#+22*GHSERTI#
    -735000+168*T;                                              6000. N COST2 !
PAR G(SIGMA,CO:TI:TI;0) 298.15 +8*GCOFCC#+22*GTIBCC#
    +UN_ASS#;                                                     6000. N 459 !
PAR G(SIGMA,FE:TI:TI;0) 298.15 +8*GFEFCC#+22*GTIBCC#
    +UN_ASS#;                                                     6000. N 459 !
PAR G(SIGMA,MN:TI:TI;0) 298.15 +8*GMNFCC#+22*GTIBCC#
