Repository: impurity80/script

File: thermocalc/sample/data/TCFE2000/tcfe2000_old.tdb (part 7 of 8)
$ Copyright 1999, Thermo-Calc AB, all rights reseverd
    +UN_ASS#;                                                     6000. N 459 !
PAR G(SIGMA,NI:TI:TI;0) 298.15 +8*GHSERNI#+22*GTIBCC#
    +UN_ASS#;                                                     6000. N 459 !
PAR G(SIGMA,AL:V:TI;0) 298.15 +8*GHSERAL#+4*GHSERVV#+18*GTIBCC#
    +UN_ASS#;                                                     6000. N 459 !
PAR G(SIGMA,CO:V:TI;0) 298.15 +8*GCOFCC#+4*GHSERVV#+18*GTIBCC#
    +UN_ASS#;                                                     6000. N 459 !
PAR G(SIGMA,FE:V:TI;0) 298.15 +8*GFEFCC#+4*GHSERVV#+18*GTIBCC#
    +UN_ASS#;                                                     6000. N 459 !
PAR G(SIGMA,MN:V:TI;0) 298.15 +8*GMNFCC#+4*GHSERVV#+18*GTIBCC#
    +UN_ASS#;                                                     6000. N 459 !
PAR G(SIGMA,NI:V:TI;0) 298.15 +8*GHSERNI#+4*GHSERVV#+18*GTIBCC#
    +UN_ASS#;                                                     6000. N 459 !
PAR G(SIGMA,AL:W:TI;0) 298.15 +8*GHSERAL#+4*GHSERWW#+18*GTIBCC#
    +UN_ASS#;                                                     6000. N 459 !
PAR G(SIGMA,CO:W:TI;0) 298.15 +8*GCOFCC#+4*GHSERWW#+18*GTIBCC#
    +UN_ASS#;                                                     6000. N 459 !
PAR G(SIGMA,FE:W:TI;0) 298.15 +8*GFEFCC#+4*GHSERWW#+18*GTIBCC#
    +UN_ASS#;                                                     6000. N 459 !
PAR G(SIGMA,MN:W:TI;0) 298.15 +8*GMNFCC#+4*GHSERWW#+18*GTIBCC#
    +UN_ASS#;                                                     6000. N 459 !
PAR G(SIGMA,NI:W:TI;0) 298.15 +8*GHSERNI#+4*GHSERWW#+18*GTIBCC#
    +UN_ASS#;                                                     6000. N 459 !
PAR G(SIGMA,AL:CR:V;0) 298.15 +8*GHSERAL#+4*GHSERCR#+18*GHSERVV#
    +UN_ASS#;                                                     6000. N 459 !
PAR G(SIGMA,CO:CR:V;0) 298.15 +8*GCOFCC#+4*GHSERCR#+18*GHSERVV#
    +UN_ASS#;                                                     6000. N 459 !
PAR G(SIGMA,FE:CR:V;0) 298.15 +8*GFEFCC#+4*GHSERCR#+18*GHSERVV#
    -245761-67.3294*T;                                            6000. N 315 !
PAR G(SIGMA,MN:CR:V;0) 298.15 +8*GMNFCC#+4*GHSERCR#+18*GHSERVV#
    +UN_ASS#;                                                     6000. N 325 !
PAR G(SIGMA,NI:CR:V;0) 298.15 +8*GHSERNI#+4*GHSERCR#+18*GHSERVV#; 6000. N 132 !
PAR G(SIGMA,AL:MO:V;0) 298.15 +8*GHSERAL#+4*GHSERMO#+18*GHSERVV#
    +UN_ASS#;                                                     6000. N 459 !
PAR G(SIGMA,CO:MO:V;0) 298.15 +8*GCOFCC#+4*GHSERMO#+18*GHSERVV#
    +UN_ASS#;                                                     6000. N 459 !
PAR G(SIGMA,FE:MO:V;0) 298.15 +8*GFEFCC#+4*GHSERMO#+18*GHSERVV#;  6000. N 132 !
PAR G(SIGMA,MN:MO:V;0) 298.15 +8*GMNFCC#+4*GHSERMO#+18*GHSERVV#
    +UN_ASS#;                                                     6000. N 459 !
PAR G(SIGMA,NI:MO:V;0) 298.15 +8*GHSERNI#+4*GHSERMO#+18*GHSERVV#; 6000. N 132 !
PAR G(SIGMA,AL:NB:V;0) 298.15 +8*GHSERAL#+4*GHSERNB#+18*GHSERVV#
    +UN_ASS#;                                                     6000. N 459 !
PAR G(SIGMA,CO:NB:V;0) 298.15 +8*GCOFCC#+4*GHSERNB#+18*GHSERVV#
    +UN_ASS#;                                                     6000. N 459 !
PAR G(SIGMA,FE:NB:V;0) 298.15 +8*GFEFCC#+4*GHSERNB#+18*GHSERVV#
    +UN_ASS#;                                                     6000. N 459 !
PAR G(SIGMA,MN:NB:V;0) 298.15 +8*GMNFCC#+4*GHSERNB#+18*GHSERVV#
    +UN_ASS#;                                                     6000. N 459 !
PAR G(SIGMA,NI:NB:V;0) 298.15 +8*GHSERNI#+4*GHSERNB#+18*GHSERVV#
    +UN_ASS#;                                                     6000. N 459 !
PAR G(SIGMA,AL:TI:V;0) 298.15 +8*GHSERAL#+4*GTIBCC#+18*GHSERVV#
    +UN_ASS#;                                                     6000. N 459 !
PAR G(SIGMA,CO:TI:V;0) 298.15 +8*GCOFCC#+4*GTIBCC#+18*GHSERVV#
    +UN_ASS#;                                                     6000. N 459 !
PAR G(SIGMA,FE:TI:V;0) 298.15 +8*GFEFCC#+4*GTIBCC#+18*GHSERVV#
    +UN_ASS#;                                                     6000. N 459 !
PAR G(SIGMA,MN:TI:V;0) 298.15 +8*GMNFCC#+4*GTIBCC#+18*GHSERVV#
    +UN_ASS#;                                                     6000. N 459 !
PAR G(SIGMA,NI:TI:V;0) 298.15 +8*GHSERNI#+4*GTIBCC#+18*GHSERVV#
    +UN_ASS#;                                                     6000. N 459 !
PAR G(SIGMA,AL:V:V;0)  298.15 +8*GHSERAL#+22*GHSERVV#
    +UN_ASS#;                                                     6000. N 459 !
PAR G(SIGMA,CO:V:V;0)  298.15 +8*GCOFCC#+22*GHSERVV#
    +UN_ASS#;                                                     6000. N 459 !
PAR G(SIGMA,FE:V:V;0)  298.15 +8*GFEFCC#+22*GHSERVV#-205321-60.967*T; 
                                                                  6000. N 265 !
PAR G(SIGMA,MN:V:V;0) 298.15 -27023.7-60*T+8*GMNFCC#+22*GHSERVV#; 6000. N 269 !
PAR G(SIGMA,NI:V:V;0) 298.15 +GS_NIVV#;                           6000. N 363 !
PAR G(SIGMA,AL:W:V;0) 298.15 +8*GHSERAL#+4*GHSERWW#+18*GHSERVV#
    +UN_ASS#;                                                     6000. N 459 !
PAR G(SIGMA,CO:W:V;0) 298.15 +8*GCOFCC#+4*GHSERWW#+18*GHSERVV#
    +UN_ASS#;                                                     6000. N 459 !
PAR G(SIGMA,FE:W:V;0) 298.15 +8*GFEFCC#+4*GHSERWW#+18*GHSERVV#;   6000. N 132 !
PAR G(SIGMA,MN:W:V;0) 298.15 +8*GMNFCC#+4*GHSERWW#+18*GHSERVV#
    +UN_ASS#;                                                     6000. N 325 !
PAR G(SIGMA,NI:W:V;0) 298.15 +8*GHSERNI#+4*GHSERWW#+18*GHSERVV#;  6000. N 132 !
PAR G(SIGMA,AL:CR:W;0) 298.15 +8*GHSERAL#+4*GHSERCR#+18*GHSERWW#
    +UN_ASS#;                                                     6000. N 459 !
PAR G(SIGMA,CO:CR:W;0) 298.15 +8*GCOFCC#+4*GHSERCR#+18*GDWSIG#;   6000. N  58 !
PAR G(SIGMA,FE:CR:W;0) 298.15 +8*GFEFCC#+4*GHSERCR#+18*GHSERWW#+239870-90*T;
                                                                  6000. N 209 !
PAR G(SIGMA,MN:CR:W;0) 298.15 +8*GMNFCC#+4*GHSERCR#+18*GHSERWW#
    +UN_ASS#;                                                     6000. N 325 !
PAR G(SIGMA,NI:CR:W;0) 298.15 +8*GHSERNI#+4*GHSERCR#+18*GHSERWW#
    +63100+100*T;                                                 6000. N 459 !
PAR G(SIGMA,AL:MO:W;0) 298.15 +8*GHSERAL#+4*GHSERMO#+18*GHSERWW#
    +UN_ASS#;                                                     6000. N 459 !
PAR G(SIGMA,CO:MO:W;0) 298.15 +8*GCOFCC#+4*GHSERMO#+18*GHSERWW#
    +UN_ASS#;                                                     6000. N 459 !
PAR G(SIGMA,FE:MO:W;0) 298.15 +8*GFEFCC#+4*GHSERMO#+18*GHSERWW#+28000;
                                                                  6000. N 201 !
PAR G(SIGMA,MN:MO:W;0) 298.15 +8*GMNFCC#+4*GHSERMO#+18*GHSERWW#
    +UN_ASS#;                                                     6000. N 459 !
PAR G(SIGMA,NI:MO:W;0) 298.15 +8*GHSERNI#+4*GHSERMO#+18*GHSERWW#; 6000. N 132 !
PAR G(SIGMA,AL:NB:W;0) 298.15 +8*GHSERAL#+4*GHSERNB#+18*GHSERWW#
    +UN_ASS#;                                                     6000. N 459 !
PAR G(SIGMA,CO:NB:W;0) 298.15 +8*GCOFCC#+4*GHSERNB#+18*GHSERWW#
    +UN_ASS#;                                                     6000. N 459 !
PAR G(SIGMA,FE:NB:W;0) 298.15 +8*GFEFCC#+4*GHSERNB#+18*GHSERWW#
    +UN_ASS#;                                                     6000. N 459 !
PAR G(SIGMA,MN:NB:W;0) 298.15 +8*GMNFCC#+4*GHSERNB#+18*GHSERWW#
    +UN_ASS#;                                                     6000. N 459 !
PAR G(SIGMA,NI:NB:W;0) 298.15 +8*GHSERNI#+4*GHSERNB#+18*GHSERWW#
    +UN_ASS#;                                                     6000. N 459 !
PAR G(SIGMA,AL:TI:W;0) 298.15 +8*GHSERAL#+4*GTIBCC#+18*GHSERWW#
    +UN_ASS#;                                                     6000. N 459 !
PAR G(SIGMA,CO:TI:W;0) 298.15 +8*GCOFCC#+4*GTIBCC#+18*GHSERWW#
    +UN_ASS#;                                                     6000. N 459 !
PAR G(SIGMA,FE:TI:W;0) 298.15 +8*GFEFCC#+4*GTIBCC#+18*GHSERWW#
    +UN_ASS#;                                                     6000. N 459 !
PAR G(SIGMA,MN:TI:W;0) 298.15 +8*GMNFCC#+4*GTIBCC#+18*GHSERWW#
    +UN_ASS#;                                                     6000. N 459 !
PAR G(SIGMA,NI:TI:W;0) 298.15 +8*GHSERNI#+4*GTIBCC#+18*GHSERWW#
    +UN_ASS#;                                                     6000. N 459 !
PAR G(SIGMA,AL:V:W;0) 298.15 +8*GHSERAL#+4*GHSERVV#+18*GHSERWW#
    +UN_ASS#;                                                     6000. N 459 !
PAR G(SIGMA,CO:V:W;0) 298.15 +8*GCOFCC#+4*GHSERVV#+18*GHSERWW#
    +UN_ASS#;                                                     6000. N 459 !
PAR G(SIGMA,FE:V:W;0) 298.15 +8*GFEFCC#+4*GHSERVV#+18*GHSERWW#;   6000. N 132 !
PAR G(SIGMA,MN:V:W;0) 298.15 +8*GMNFCC#+4*GHSERVV#+18*GHSERWW#
    +UN_ASS#;                                                     6000. N 325 !
PAR G(SIGMA,NI:V:W;0) 298.15 +8*GHSERNI#+4*GHSERVV#+18*GHSERWW#;  6000. N 132 !
PAR G(SIGMA,AL:W:W;0) 298.15 +8*GHSERAL#+22*GHSERWW#
    +UN_ASS#;                                                     6000. N 459 !
PAR G(SIGMA,CO:W:W;0) 298.15 +8*GCOFCC#+22*GDWSIG#;               6000. N  58 !
PAR G(SIGMA,FE:W:W;0) 298.15 +8*GFEFCC#+22*GHSERWW#+200000;       6000. N 209 !
PAR G(SIGMA,MN:W:W;0) 298.15 +8*GMNFCC#+22*GHSERWW#
    +UN_ASS#;                                                     6000. N 325 !
PAR G(SIGMA,NI:W:W;0) 298.15 +8*GHSERNI#+22*GHSERWW#+175400;      6000. N 459 !
PAR G(SIGMA,AL:NB:AL,NB;0) 298.15 -990000+270*T;       6000. N 372 !
PAR G(SIGMA,AL:NB:AL,NB;1) 298.15 +420000;             6000. N 372 !
PAR G(SIGMA,AL:NB:AL,TI;0) 298.15 -1680000+510*T;      6000. N 455 !
PAR G(SIGMA,AL:TI:AL,TI;0) 298.15 -1680000+510*T;      6000. N COST2 !
PAR G(SIGMA,AL:TI:AL,NB;0) 298.15 -990000+270*T;       6000. N 455 !
PAR G(SIGMA,AL:TI:AL,NB;1) 298.15 +420000;             6000. N 455 !
PAR G(SIGMA,MN:CR,MO:CR;0) 298.15 +115560-31.848*T;    6000. N 325 !
PAR G(SIGMA,FE:CR:CR,MN;0) 298.15 -1095771+862.0312*T; 6000. N 323 !
PAR G(SIGMA,MN:CR:CR,MN;0) 298.15 -1095771+862.0312*T; 6000. N 323 !
PAR G(SIGMA,MN:MO:CR,MN;0) 298.15 -1095771+862.0312*T; 6000. N 325 !
PAR G(SIGMA,FE:CR:CR,MO;0) 298.15 -148000;             6000. N 111 !
PAR G(SIGMA,FE:MO:CR,MO;0) 298.15 +121000;             6000. N 111 !
PAR G(SIGMA,MN:CR:CR,MO;0) 298.15 +520020-143.316*T;   6000. N 325 !
PAR G(SIGMA,MN:MO:CR,MO;0) 298.15 +520020-143.316*T;   6000. N 325 !
PAR G(SIGMA,FE:CR:CR,W;0)  298.15 -148000;             6000. N 209 !
PAR G(SIGMA,FE:W:CR,W;0)   298.15 +121000;             6000. N 209 !
PAR G(SIGMA,FE:CR:FE,MO;0) 298.15 +175400+200*T;       6000. N 459 !
PAR G(SIGMA,FE:MO:CR,FE;0) 298.15 -195950+150*T;       6000. N 459 !
PAR G(SIGMA,FE:MO:FE,MO;0) 298.15 +222909;             6000. N  10 !
PAR G(SIGMA,FE:W:FE,MO;0)  298.15 +222909;             6000. N 201 !
PAR G(SIGMA,FE:CR:FE,V;0)  298.15 -235158;             6000. N 315 !
PAR G(SIGMA,FE:V:FE,V;0)   298.15 -305784;             6000. N 265 !
PAR G(SIGMA,MN:V:FE,V;0)   298.15 -300000;             6000. N 269 !
PAR G(SIGMA,FE:CR:FE,W;0)  298.15 +570000;             6000. N 209 !
PAR G(SIGMA,FE:MO:FE,W;0)  298.15 +222909;             6000. N 201 !
PAR G(SIGMA,FE:W:FE,W;0)   298.15 +222909;             6000. N 201 !
PAR G(SIGMA,MN,NI:CR:MN;0) 298.15 -390000;             6000. N 325 !
PAR G(SIGMA,MN:CR,MO:MN;0) 298.15 +115560-31.848*T;    6000. N 325 !
PAR G(SIGMA,MN:CR,MO:MO;0) 298.15 +115560-31.848*T;    6000. N 325 !
PAR G(SIGMA,FE:V:MN,V;0)   298.15 -100000;             6000. N 269 !
PAR G(SIGMA,FE,NI:MO:MO;0) 298.15 -164570-10*T;        6000. N 128 !
PAR G(SIGMA,FE,MN:MO:MO;0) 298.15 -212096+30.92*T;     6000. N 325 !
PAR G(SIGMA,FE:CR:CR,SI;0) 298.15 -3000000+500*T;      6000. N BOS !
PAR G(SIGMA,FE:CR:FE,SI;0) 298.15 -3000000+500*T;      6000. N BOS !
PAR G(SIGMA,MN:CR:CR,SI;0) 298.15 -2136500+500*T;      6000. N LEE !
PAR G(SIGMA,MN:CR:MN,SI;0) 298.15 -2136500+500*T;      6000. N LEE !
PAR G(SIGMA,NI:CR:CR,SI;0) 298.15 -2368800+600*T;      6000. N LEE !
PAR G(SIGMA,NI:CR:NI,SI;0) 298.15 -2368800+600*T;      6000. N LEE !


PHASE HIGH_SIGMA  %  3 8   4   18 !
 CONSTITUENT HIGH_SIGMA :FE,MN,NI :CR,MO : CR,FE,MN,MO,NI,SI : !
PAR G(HIGH_SIGMA,FE:CR:CR;0) 298.15 +8*GFEFCC#+22*GHSERCR#+GPSIG1#
    +92300-95.96*T;                                               6000. N 103 !
PAR G(HIGH_SIGMA,MN:CR:CR;0) 298.15 +8*GMNFCC#+22*GHSERCR#-192369+152.4742*T;
                                                                  6000. N 323 !
PAR G(HIGH_SIGMA,NI:CR:CR;0) 298.15 +8*GHSERNI#+22*GHSERCR#+221157-227*T;
                                                                  6000. N 314 !
PAR G(HIGH_SIGMA,FE:MO:CR;0) 298.15 +8*GFEFCC#+4*GHSERMO#+18*GHSERCR#
    +488480-360*T;                                                6000. N 111 !
PAR G(HIGH_SIGMA,MN:MO:CR;0) 298.15 +8*GMNFCC#+4*GHSERMO#+18*GHSERCR#
    -144753+124.7516*T;                                           6000. N 325 !
PAR G(HIGH_SIGMA,NI:MO:CR;0) 298.15 +8*GHSERNI#+4*GHSERMO#+18*GHSERCR#
    +386423;                                                      6000. N 129 !
PAR G(HIGH_SIGMA,FE:CR:FE;0) 298.15 +8*GFEFCC#+4*GHSERCR#+18*GHSERFE#
    +117300-95.96*T+GPSIG2#;                                      6000. N 103 !
PAR G(HIGH_SIGMA,MN:CR:FE;0) 298.15 +8*GMNFCC#+4*GHSERCR#+18*GHSERFE#
    -65212-69.7287*T;                                             6000. N 325 !
PAR G(HIGH_SIGMA,NI:CR:FE;0) 298.15 +8*GHSERNI#+4*GHSERCR#+18*GHSERFE#;
                                                                  6000. N 132 !
PAR G(HIGH_SIGMA,FE:MO:FE;0) 298.15 +8*GFEFCC#+18*GHSERFE#+4*GHSERMO#
    -1813-27.272*T;                                               6000. N  10 !
PAR G(HIGH_SIGMA,MN:MO:FE;0) 298.15 +8*GMNFCC#+4*GHSERMO#+18*GHSERFE#; 
                                                                  6000. N 325 !
PAR G(HIGH_SIGMA,NI:MO:FE;0) 298.15 +8*GHSERNI#+18*GHSERFE#+4*GHSERMO#
    +658600-200*T;                                                6000. N 128 !
PAR G(HIGH_SIGMA,FE:CR:MN;0) 298.15 +8*GFEFCC#+4*GHSERCR#+18*GMNBCC#
    -15320.5-36.9395*T;                                           6000. N 325 !
PAR G(HIGH_SIGMA,MN:CR:MN;0) 298.15 +8*GMNFCC#+4*GHSERCR#+18*GMNBCC#
    -74263-10.7082*T;                                             6000. N 323 !
PAR G(HIGH_SIGMA,NI:CR:MN;0) 298.15 +8*GHSERNI#+4*GHSERCR#+18*GMNBCC#
    +2556.4-7.4134*T;                                             6000. N 325 !
PAR G(HIGH_SIGMA,FE:MO:MN;0) 298.15 +8*GFEFCC#+4*GHSERMO#+18*GMNBCC#;
                                                                  6000. N 325 !
PAR G(HIGH_SIGMA,MN:MO:MN;0) 298.15 +8*GMNFCC#+4*GHSERMO#+18*GMNBCC#+24152;
                                                                  6000. N 325 !
PAR G(HIGH_SIGMA,NI:MO:MN;0) 298.15 +8*GHSERNI#+4*GHSERMO#+18*GMNBCC#+11679;
                                                                  6000. N 325 !
PAR G(HIGH_SIGMA,FE:CR:MO;0) 298.15 +8*GFEFCC#+4*GHSERCR#+18*GHSERMO#
    +312580-260*T;                                                6000. N 111 !
PAR G(HIGH_SIGMA,MN:CR:MO;0) 298.15 +8*GMNFCC#+4*GHSERCR#+18*GHSERMO#
    +21902+27.7226*T;                                             6000. N 325 !
PAR G(HIGH_SIGMA,NI:CR:MO;0) 298.15 +8*GHSERNI#+18*GHSERMO#+4*GHSERCR#
    -131651;                                                      6000. N 129 !
PAR G(HIGH_SIGMA,FE:MO:MO;0) 298.15 +83326-69.618*T+8*GFEFCC#+22*GHSERMO#;
                                                                  6000. N  10 !
PAR G(HIGH_SIGMA,MN:MO:MO;0) 298.15 +8*GMNFCC#+22*GHSERMO#+69518; 6000. N 325 !
PAR G(HIGH_SIGMA,NI:MO:MO;0) 298.15 +8*GHSERNI#+22*GHSERMO#+85662; 
                                                                  6000. N 129 !
PAR G(HIGH_SIGMA,FE:CR:NI;0) 298.15 +8*GFEFCC#+4*GHSERCR#+18*GNIBCC#; 
                                                                  6000. N 132 !
PAR G(HIGH_SIGMA,MN:CR:NI;0) 298.15 +8*GMNFCC#+4*GHSERCR#+18*GNIBCC#
    +98580.6-3.2948*T;                                            6000. N 325 !
PAR G(HIGH_SIGMA,NI:CR:NI;0) 298.15 +8*GHSERNI#+4*GHSERCR#+18*GNIBCC#+175400;
                                                                  6000. N 196 !
PAR G(HIGH_SIGMA,FE:MO:NI;0) 298.15 +8*GFEFCC#+18*GNIBCC#+4*GHSERMO#
    +408600-200*T;                                                6000. N 128 !
PAR G(HIGH_SIGMA,MN:MO:NI;0) 298.15 +8*GMNFCC#+4*GHSERMO#+18*GNIBCC#-3912;
                                                                  6000. N 325 !
PAR G(HIGH_SIGMA,NI:MO:NI;0) 298.15 +8*GHSERNI#+4*GHSERMO#+18*GNIBCC#-16385;
                                                                  6000. N 129 !
PAR G(HIGH_SIGMA,FE:CR:SI;0) 298.15 +8*GFEFCC#+4*GHSERCR#+18*GSIBCC#
    -700000+200*T;                                                6000. N BOS !
PAR G(HIGH_SIGMA,MN:CR:SI;0) 298.15 +8*GMNFCC#+4*GHSERCR#+18*GSIBCC#
    -1381900+300*T;                                               6000. N LEE !
PAR G(HIGH_SIGMA,NI:CR:SI;0) 298.15 +8*GHSERNI#+4*GHSERCR#+18*GSIBCC#
    -1751600+450*T;                                               6000. N LEE !
PAR G(HIGH_SIGMA,FE:MO:SI;0) 298.15 +8*GFEFCC#+4*GHSERMO#+18*GSIBCC#
    -558-8.3914*T;                                                6000. N 325 !
PAR G(HIGH_SIGMA,MN:MO:SI;0) 298.15 +8*GMNFCC#+4*GHSERMO#+18*GSIBCC#+7431;
                                                                  6000. N 325 !
PAR G(HIGH_SIGMA,NI:MO:SI;0) 298.15 +8*GHSERNI#+4*GHSERMO#+18*GSIBCC#-5042;
                                                                  6000. N 325 !
PAR G(HIGH_SIGMA,MN:CR,MO:CR;0) 298.15 +115560-31.848*T;  6000. N 325 !
PAR G(HIGH_SIGMA,FE:CR:CR,MN;0) 298.15 +90000;            6000. N 323 !
PAR G(HIGH_SIGMA,MN:CR:CR,MN;0) 298.15 +90000;            6000. N 323 !
PAR G(HIGH_SIGMA,MN:MO:CR,MN;0) 298.15 +90000;            6000. N 325 !
PAR G(HIGH_SIGMA,FE:CR:CR,MO;0) 298.15 -148000;           6000. N 111 !
PAR G(HIGH_SIGMA,MN:CR:CR,MO;0) 298.15 +520020-143.316*T; 6000. N 325 !
PAR G(HIGH_SIGMA,FE:MO:CR,MO;0) 298.15 +121000;           6000. N 111 !
PAR G(HIGH_SIGMA,MN:MO:CR,MO;0) 298.15 +520020-143.316*T; 6000. N 325 !
PAR G(HIGH_SIGMA,FE:CR:FE,MO;0) 298.15 +175400+200*T;     6000. N 459 !
PAR G(HIGH_SIGMA,FE:MO:CR,FE;0) 298.15 -195950+150*T;     6000. N 459 !
PAR G(HIGH_SIGMA,FE:MO:FE,MO;0) 298.15 +222909;           6000. N  10 !
PAR G(HIGH_SIGMA,MN,NI:CR:MN;0) 298.15 -390000;           6000. N 325 !
PAR G(HIGH_SIGMA,MN:CR,MO:MN;0) 298.15 +115560-31.848*T;  6000. N 325 !
PAR G(HIGH_SIGMA,MN:CR,MO:MO;0) 298.15 +115560-31.848*T;  6000. N 325 !
PAR G(HIGH_SIGMA,FE,NI:MO:MO;0) 298.15 -164570-10*T;      6000. N 128 !
PAR G(HIGH_SIGMA,FE,MN:MO:MO;0) 298.15 -212096+30.92*T;   6000. N 325 !
PAR G(HIGH_SIGMA,FE:CR:CR,SI;0) 298.15 -3000000+500*T;      6000. N BOS !
PAR G(HIGH_SIGMA,FE:CR:FE,SI;0) 298.15 -3000000+500*T;      6000. N BOS !
PAR G(HIGH_SIGMA,MN:CR:CR,SI;0) 298.15 -2136500+500*T;      6000. N LEE !
PAR G(HIGH_SIGMA,MN:CR:MN,SI;0) 298.15 -2136500+500*T;      6000. N LEE !
PAR G(HIGH_SIGMA,NI:CR:CR,SI;0) 298.15 -2368800+600*T;      6000. N LEE !
PAR G(HIGH_SIGMA,NI:CR:NI,SI;0) 298.15 -2368800+600*T;      6000. N LEE !
$
$
$******************************************************************************
$==============================================================================
$                            Metallic Compounds
$==============================================================================
$******************************************************************************
$
PHASE ALN  %  2 1   1 !
 CONSTITUENT ALN  :AL : N :  !
PAR G(ALN,AL:N;0) 298.15 +GALN#;                                  6000. N 370 !
$PAR G(ALN,AL:N;0) 298.15 -338005.5+305.211*T-46.94867*T*LN(T)-.00189068*T**2
$    +874528*T**(-1)+1.3756E-07*T**3;                             6000. N 368 !

PHASE BN_HP4  %  2 1   1 !
 CONSTITUENT BN_HP4  :B : N :  !
PAR G(BN_HP4,B:N;0) 298.15 -250600+91.281942*T+GHSERBB#+GHSERNN#; 6000. N 369 !


PHASE AL4C3  %  2 4   3 !
 CONSTITUENT AL4C3  :AL,SI : C :  !
PAR G(AL4C3,AL:C;0) 298.15 -286001.52+1030.27302*T-161.709142*T*LN(T)
    -.01152276*T**2+2450000*T**(-1)+7E-07*T**3;                   6000. N 378 !
PAR G(AL4C3,SI:C;0) 298.15 -135043.86+949.01177*T-144.478096*T*LN(T)
    -.01526931*T**2+2800000*T**(-1)+7E-07*T**3;                   6000. N 356 !


PHASE B4C  %  2 1   1 !
 CONSTITUENT B4C  :B11C,B12 : B2,C2B,CB2 :  !
PAR G(B4C,B11C:B2;0)  298.15 +13*GHSERBB#+GHSERCC#-170978.12+22.909095*T; 
                                                                  6000. N 367 !
PAR G(B4C,B12:B2;0)   298.15 +14*GHSERBB#+10000+22.909095*T;      6000. N 367 !
PAR G(B4C,B11C:C2B;0) 298.15 +12*GHSERBB#+3*GHSERCC#-347121.82+22.909095*T; 
                                                                  6000. N 367 !
PAR G(B4C,B12:C2B;0)  298.15 +13*GHSERBB#+2*GHSERCC#-294040.52+22.909095*T;
                                                                  6000. N 367 !
PAR G(B4C,B11C:CB2;0) 298.15 +13*GHSERBB#+2*GHSERCC#-304040.52+22.909095*T;
                                                                  6000. N 367 !
PAR G(B4C,B12:CB2;0)  298.15 +14*GHSERBB#+GHSERCC#-169978.12+22.909095*T;
                                                                  6000. N 367 !


PHASE B3SI  %  3 6   2   6 !
 CONSTITUENT B3SI  :B : SI : B,SI :  !
PAR G(B3SI,B:SI:B;0)  298.15 +112000+12*GHSERBB#+2*GHSERSI#;      6000. N 374 !
PAR G(B3SI,B:SI:SI;0) 298.15 +112000+6*GHSERBB#+8*GHSERSI#;       6000. N 374 !
PAR G(B3SI,B:SI:B,SI;0)  298.15 -2400475+240.0475*T;  6000. N 374 !

PHASE B2M  %  2 2   1 !
 CONSTITUENT B2M  :B : AL,TI :  !
PAR G(B2M,B:AL;0) 298.15 +2*GHSERBB#+GHSERAL#
    -85808.76+45.46923*T;                                         6000. N 366 !
PAR G(B2M,B:TI;0) 298.15 +2*GHSERBB#+GHSERTI#
    -318253.47-2.5557*T+.799221*T*LN(T)+.002843367*T**2;          6000. N 375 !

PHASE M12C  %  3 6   6   1 !
 CONSTITUENT M12C  :CO : W : C :  !
PAR G(M12C,CO:W:C;0) 298.15 +6*GHSERCO#+6*GHSERWW#+GHSERCC#-82698-23.4348*T;
                                                                  6000. N 459 !

PHASE CR2B_ORTH  %  2 .667   .333 !
 CONSTITUENT CR2B_ORTH  :CR FE: B :  !
PAR G(CR2B_ORTH,CR:B;0) 298.15 -37675+4*T+.667*GHSERCR#+.333*GHSERBB#;
                                                                  6000. N 291 !
PAR G(CR2B_ORTH,FE:B;0) 298.15 -14175+3.62*T+.667*GHSERFE#+.333*GHSERBB#;  
                                                                  6000. N BOZ !
 
PHASE CRNBN   %  3 1   1   1 !
CONSTITUENT CRNBN  :CR : NB : N :  !
PAR G(CRNBN,CR:NB:N;0) 298.15 GHSERCR#+GHSERNB#+GHSERNN#
    -228258+123.985*T-5.93*T*LN(T);                               6000 N 459 !


PHASE CR3SI  %  2 3   1 !
$ CR3SI_A15, CUB_A15
 CONSTITUENT CR3SI  :CR%,FE,MO,NB,SI : AL,CR,NB,SI% :  !
PAR G(CR3SI,MO:AL;0) 298.15 -89000+20*T-.003*T**2+3*GHSERMO#+GHSERAL#;   
                                                                  6000. N 371 !
PAR G(CR3SI,NB:AL;0) 298.15 -77920+4.88*T+3*GHSERNB#+GHSERAL#;    6000. N 372 !
PAR G(CR3SI,CR:CR;0) 298.15 +26040-2.59115*T+4*GHSERCR#;          6000. N 325 !
PAR G(CR3SI,FE:CR;0) 298.15 +167008.8+4*T+GHSERCR#+3*GHSERFE#;    6000. N 325 !
PAR G(CR3SI,SI:CR;0) 298.15 +167008.8+4*T+GHSERCR#+3*GHSERSI#;    6000. N  87 !
PAR G(CR3SI,NB:NB;0) 298.15 +20000+10*T+4*GHSERNB#;               6000. N 372 !
PAR G(CR3SI,CR:SI;0) 298.15 -129934.6+6.91359*T+3*GHSERCR#+GHSERSI#; 
                                                                  6000. N 325 !
PAR G(CR3SI,FE:SI;0) 298.15 +3*GHSERFE#+GHSERSI#-94274-3.56*T+80923;
                                                                  6000. N 325 !
PAR G(CR3SI,SI:SI;0) 298.15 +24543.3+4*T+4*GHSERSI#;              6000. N  87 !
PAR G(CR3SI,NB:AL,NB;0) 298.15 -68000+20*T;           6000. N 372 !
PAR G(CR3SI,NB:AL,NB;1) 298.15 -0.000;                6000. N 372 !
PAR G(CR3SI,NB:AL,NB;2) 298.15 -12000;                6000. N 372 !

PHASE CU3P1  %  2 3   1 !
 CONSTITUENT CU3P1  :CU,FE : P :  !
PAR G(CU3P1,CU:P;0) 298.15 -107900-6.8*T+3*GHSERCU#+GPPRED#;      6000 N 286 !
PAR G(CU3P1,FE:P;0) 298.15 +3*GHSERFE#+GPPRED#-40000;             6000 N 213 !

 
TYPE_DEFINITION 3 GES A_P_D FEB MAGNETIC  -3.0    2.80000E-01 !
PHASE FEB  %3  2 .5   .5 !
 CONSTITUENT FEB  :FE : B :  !
PAR G(FEB,FE:B;0) 298.15 -33000+6.35*T+.5*GHSERFE#+.5*GHSERBB#;   6000. N 291 !
PAR TC(FEB,FE:B;0)    298.15  +600;     6000. N 291 !
PAR BMAGN(FEB,FE:B;0) 298.15 +1.03;     6000. N 291 !
 
 
PHASE M2P   %  2 2   1 !
 CONSTITUENT M2P   :CR,FE,NI : P :  !
PAR G(M2P,CR:P;0) 298.15 +2*GHSERCR#+GHSERPP#-159530+5*T;         6000. N 406 !
PAR G(M2P,FE:P;0) 298.15 -174883+372.234*T-66.67*T*LN(T)-0.01435*T**2; 
                                                                  6000. N 364 !
PAR G(M2P,NI:P;0) 298.15 +2*GHSERNI#+GPPRED#-188371.2-13.2747*T;  6000. N 388 !
PAR G(M2P,CR,FE:P;0) 298.15 -41500;                   6000. N 406 !

PHASE M3P   %  2 3   1 !
 CONSTITUENT M3P   :CR,CU,FE,NI : P :  !
PAR G(M3P,CR:P;0) 298.15 +3*GHSERCR#+GHSERPP#-176091-49.399*T+7.9518*T*LN(T); 
                                                                  6000. N 406 !
PAR G(M3P,CU:P;0) 298.15 +3*GHSERCU#+GPPRED#+200000;              6000. N 213 !
PAR G(M3P,FE:P;0) 298.15 -186514+472.847*T-85.61*T*LN(T)-0.0225*T**2; 
                                                                  6000. N 364 !
PAR G(M3P,NI:P;0) 298.15 +3*GHSERNI#+GPPRED#-201532.4-13.8632*T;  6000. N 388 !
PAR G(M3P,CR,FE:P;0) 298.15 -53000+20*T;              6000. N 406 !
 
PHASE FEP  %  2 1   1 !
 CONSTITUENT FEP  :FE : P :  !
PAR G(FEP,FE:P;0) 298.15 -142099+239.693*T-42.25*T*LN(T)-0.01045*T**2; 
                                                                  6000. N 364 !
 
$PROTOTYPE : FeSi
PHASE MSI  %  2 .5   .5 !
 CONSTITUENT MSI  :CR,FE,MN : SI :  !
PAR G(MSI,CR:SI;0) 298.15 +.5*GCR1SI1;                            6000. N 325 !
PAR G(MSI,FE:SI;0) 298.15 +.5*GHSERFE#+.5*GHSERSI#-36381+2.22*T; 
                                                                  6000. N  95 !
PAR G(MSI,MN:SI;0) 298.15 -39067.572+154.1244*T-26.210608*T*LN(T)
     -.0034516778*T**2+438221.48*T**(-1);                         6000. N 283 !
PAR G(MSI,CR,FE:SI;0) 298.15 +3000;                   6000. N 325 !
PAR G(MSI,FE,MN:SI;0) 298.15 -5390+11.07*T;           6000. N 345 !

PHASE FE2SI  %  2 .666667   .333333 !
 CONSTITUENT FE2SI  :FE : SI :  !
PAR G(FE2SI,FE:SI;0) 298.15 +.6666667*GHSERFE#+.3333333*GHSERSI#-23752-3.54*T;
                                                                  6000. N  95 !
 
$PROTOTYPE : Mn5Si3
PHASE M5SI3  %  2 .625   .375 !
 CONSTITUENT M5SI3  :CR,FE,MN : SI :  !
PAR G(M5SI3,CR:SI;0) 298.15 +.125*GCR5SI3+2000;                   6000. N 325 !
PAR G(M5SI3,FE:SI;0) 298.15 +.625*GHSERFE#+.375*GHSERSI#-30143+.27*T;
                                                                  6000. N  95 !
PAR G(M5SI3,MN:SI;0) 298.15 +.125*GMN5SI3#;                       3000. N 283 !
PAR G(M5SI3,CR,FE:SI;0) 298.15 +9495;                 6000. N 325 !
PAR G(M5SI3,FE,MN:SI;0) 298.15 +3071;                 6000. N 345 !
 

PHASE FE8SI2C  %  3 8   2   1 !
 CONSTITUENT FE8SI2C  :FE : SI : C :  !
PAR G(FE8SI2C,FE:SI:C;0) 298.15 +8*GHSERFE#+2*GHSERSI#+GHSERCC#
    -231047+5.566*T;                                              6000. N  95 !
 
PHASE SIC  %  2 1   1 !
 CONSTITUENT SIC  :SI : C :  !
PAR G(SIC,SI:C;0) 298.15 -88583.96+271.1462*T-41.27945*T*LN(T)-.00436266*T**2
    +800000*T**(-1)+2E-07*T**3;                                   6000 N 356 !


PHASE TI2N  %  2 2   1 !
 CONSTITUENT TI2N  :TI : C,N :  !
PAR G(TI2N,TI:C;0) 298.15 +GHSERTI#+GHSERTIC#-17349;              6000. N 384 !
PAR G(TI2N,TI:N;0) 298.15 +GHSERTI#+GHSERTIN#-67116+26.53956*T;   6000. N 337 !
PAR G(TI2N,TI:C,N;0) 298.15 -22223.7;                 6000. N 384 !

PHASE TI3N2  %  2 .71   .29 !
 CONSTITUENT TI3N2  :TI : N :  !
PAR G(TI3N2,TI:N;0)  298.15  -8190.34-1.54816*T+.42*GHSERTI#+.29*GHSERTIN#;
                                                                 6000. N 337 !
 
PHASE TI4N3  %  2 .685   .315 !
 CONSTITUENT TI4N3  :TI : N :  !
PAR G(TI4N3,TI:N;0)  298.15  -5956.86-3.2749*T+.37*GHSERTI#+.315*GHSERTIN#;
                                                                 6000. N 337 !

$PHASE V3C2  %  2 3   2 !
$ CONSTITUENT V3C2  :FE,MN,V : C :  !
$PAR G(V3C2,FE:C;0) 298.15 +7250+741.566*T-125.833*T*LN(T)+779485*T**(-1);
$                                                                  6000 N 271 !
$PAR G(V3C2,MN:C;0) 298.15 -76135+750.415*T-125.589*T*LN(T)+922711*T**(-1);
$                                                                  6000 N 270 !
$PAR G(V3C2,V:C;0) 298.15 -260341+16.897*T+3*GHSERVV#+2*GHSERCC#;  6000 N 252 !
$$
$******************************************************************************
$==============================================================================
$                                IONIC SYSTEM
$==============================================================================
$******************************************************************************
$$
PHASE CORUNDUM_M2O3:I %B  3 2   1   3 !
 CONSTITUENT CORUNDUM_M2O3:I :AL+3%,CR+2,CR+3%,FE+3%,TI+3% :
                              CR+3,NI+2,VA% :O-2% : !
PAR G(CORUNDUM_M2O3,AL+3:CR+3:O-2;0)  298.15 +GAL2O3#+665910;     6000. N 459 !
PAR G(CORUNDUM_M2O3,CR+2:CR+3:O-2;0)  298.15 +GCR2O3#+665910;     6000. N 183 !
PAR TC(CORUNDUM_M2O3,CR+2:CR+3:O-2;0)    298.15 -918;   6000. N 183 !
PAR BMAGN(CORUNDUM_M2O3,CR+2:CR+3:O-2;0) 298.15 -5.814; 6000. N 183 !
PAR G(CORUNDUM_M2O3,CR+3:CR+3:O-2;0)  298.15 +GCR2O3#-232227.2+241.3793*T; 
                                                                  6000. N 183 !
PAR TC(CORUNDUM_M2O3,CR+3:CR+3:O-2;0)    298.15 -918;   6000. N 183 !
PAR BMAGN(CORUNDUM_M2O3,CR+3:CR+3:O-2;0) 298.15 -5.814; 6000. N 183 !
PAR G(CORUNDUM_M2O3,FE+3:CR+3:O-2;0)  298.15 +GFE2O3#+300000;     6000. N 418 !
PAR TC(CORUNDUM_M2O3,FE+3:CR+3:O-2;0)    298.15 -2867;  3000. N  56 !
PAR BMAGN(CORUNDUM_M2O3,FE+3:CR+3:O-2;0) 298.15 -25.1;  3000. N  56 !
PAR G(CORUNDUM_M2O3,TI+3:CR+3:O-2;0)  298.15 +GTI2O3#+665910;     6000. N 459 !

PAR G(CORUNDUM_M2O3,AL+3:NI+2:O-2;0)  298.15 +GAL2O3#+665910;     6000. N 459 !
PAR G(CORUNDUM_M2O3,CR+2:NI+2:O-2;0)  298.15 +GCR2O3#+665910;     6000. N 183 !
PAR TC(CORUNDUM_M2O3,CR+2:NI+2:O-2;0)    298.15 -918;   6000. N 183 !
PAR BMAGN(CORUNDUM_M2O3,CR+2:NI+2:O-2;0) 298.15 -5.814; 6000. N 183 !
PAR G(CORUNDUM_M2O3,CR+3:NI+2:O-2;0)  298.15 +GCR2O3#+28048.1+54.4*T; 
                                                                  6000. N 183 !
PAR TC(CORUNDUM_M2O3,CR+3:NI+2:O-2;0)    298.15 -918;   6000. N 183 !
PAR BMAGN(CORUNDUM_M2O3,CR+3:NI+2:O-2;0) 298.15 -5.814; 6000. N 183 !
PAR G(CORUNDUM_M2O3,FE+3:NI+2:O-2;0)  298.15 +GFE2O3#+300000;     6000. N 459 !
PAR TC(CORUNDUM_M2O3,FE+3:NI+2:O-2;0)    298.15 -2867;  3000. N  56 !
PAR BMAGN(CORUNDUM_M2O3,FE+3:NI+2:O-2;0) 298.15 -25.1;  3000. N  56 !
PAR G(CORUNDUM_M2O3,TI+3:NI+2:O-2;0)  298.15 +GTI2O3#+665910;     6000. N 459 !

PAR G(CORUNDUM_M2O3,AL+3:VA:O-2;0)    298.15 +GAL2O3#;            6000. N 425 !
PAR G(CORUNDUM_M2O3,CR+2:VA:O-2;0)    298.15 +GCR2O3#;            6000. N 183 !
PAR TC(CORUNDUM_M2O3,CR+2:VA:O-2;0)      298.15 -918;   6000. N 183 !
PAR BMAGN(CORUNDUM_M2O3,CR+2:VA:O-2;0)   298.15 -5.814; 6000. N 183 !
PAR G(CORUNDUM_M2O3,CR+3:VA:O-2;0)    298.15 +GCR2O3#;            6000. N 415 !
PAR TC(CORUNDUM_M2O3,CR+3:VA:O-2;0)      298.15 -918;   6000. N 183 !
PAR BMAGN(CORUNDUM_M2O3,CR+3:VA:O-2;0)   298.15 -5.814; 6000. N 183 !
PAR G(CORUNDUM_M2O3,FE+3:VA:O-2;0)    298.15 +GFE2O3#;            6000. N  56 !
PAR TC(CORUNDUM_M2O3,FE+3:VA:O-2;0)     298.15 -2867;   3000. N  56 !
PAR BMAGN(CORUNDUM_M2O3,FE+3:VA:O-2;0)  298.15 -25.1;   3000. N  56 !
PAR G(CORUNDUM_M2O3,TI+3:VA:O-2;0)    298.15 +GTI2O3#+19508-2.4214*T; 
                                                                  6000. N 353 !
PAR G(CORUNDUM_M2O3,AL+3,FE+3:VA:O-2;0) 298.15 +202567;     6000. N 325 !
PAR G(CORUNDUM_M2O3,AL+3,FE+3:VA:O-2;1) 298.15 +575387;     6000. N 325 !
PAR G(CORUNDUM_M2O3,AL+3,TI+3:VA:O-2;0) 298.15 +45000;      6000. N 353 !


TYPE_DEFINITION C GES A_P_D HALITE MAGNETIC  -1.0    3.00000E-01 !
PHASE HALITE:I %C  2 1   1 !
 CONSTITUENT HALITE:I :AL+3,CR+3,FE+2%,FE+3,MN+2,MN+3,NI+2,NI+3,SI+4,VA : 
                       O-2 :  !
PAR G(HALITE,AL+3:O-2;0) 298.15 +.5*GAL2O3#+50000;                6000. N 325 !
PAR G(HALITE,CR+3:O-2;0) 298.15 +GCRWUSTI;                        3000. N 418 !
$PAR G(HALITE,CR+3:O-2;0) 298.15
$    -140288.1-519.3911*T+571626*T*LN(T)+GNIO#;                   3000. N 183 !
PAR G(HALITE,FE+2:O-2;0) 298.15 +GWUSTITE#;                       3000. N  56 !
PAR G(HALITE,FE+3:O-2;0) 298.15 +1.25*AWUSTITE#+1.25*GWUSTITE#;   3000. N  56 !
PAR G(HALITE,MN+2:O-2;0) 298.15 +GMNO#;                           3000. N 421 !
PAR G(HALITE,MN+3:O-2;0) 298.15 +GMNO#-60498.07-20.03189*T;       3000. N 421 !
PAR G(HALITE,NI+2:O-2;0) 298.15 +GNIO#;                           3000. N 183 !
PAR TC(HALITE,NI+2:O-2;0)     298.15   +519;      3000. N 183 !
PAR BMAGN(HALITE,NI+2:O-2;0)  298.15 +.9873;      3000. N 183 !
PAR G(HALITE,NI+3:O-2;0) 298.15 +GNIO#+132919.5-64.8855*T;        3000. N 183 !
PAR TC(HALITE,NI+3:O-2;0)     298.15   +519;      3000. N 183 !
PAR BMAGN(HALITE,NI+3:O-2;0)  298.15 +.9873;      3000. N 183 !
PAR G(HALITE,SI+4:O-2;0) 298.15 +GSIO2S#+100000;                  3000. N REF !
PAR G(HALITE,VA:O-2;0)   298.15 +0;                               6000. N  56 !
PAR G(HALITE,CR+3,FE+2:O-2;0) 298.15 +12500;             3000. N 418 !
PAR G(HALITE,CR+3,NI+2:O-2;0) 298.15 +86559-53.7795*T;   3000. N 459 !
PAR G(HALITE,FE+2,FE+3:O-2;0) 298.15 -12324;             3000. N  56 !
PAR G(HALITE,FE+2,FE+3:O-2;1) 298.15 +20070;             3000. N  56 !
PAR G(HALITE,FE+2,MN+2:O-2;0) 298.15  -9000;             6000. N 325 !
PAR G(HALITE,FE+3,MN+2:O-2;0) 298.15 +13500;             6000. N 325 !
PAR G(HALITE,FE+2,NI+2:O-2;0) 298.15 -21995.7+19.7412*T; 6000. N 419 !
PAR G(HALITE,FE+2,NI+2:O-2;1) 298.15 -3335.4;            6000. N 419 !
PAR G(HALITE,FE+3,NI+2:O-2;0) 298.15 +64792.4;           6000. N 419 !
PAR G(HALITE,MN+2,MN+3:O-2;0) 298.15 +36538.5;           3000. N 421 !
 
 
$
$ The energy for an exchange from an Fe+2 to an fe+3 ion in the tetrahedral
$ sublattice is independent of whether the octahedral sublattice is filled
$ with Fe+2 or Fe+3 or even vacancy.
$
$ for Fe-Cr-O : ref.418
$ based on 33VO = 7G - B
$ (Fe+3)[ ]{ } -> (Fe+2)[ ]{ }  : add B
$ (Fe+3)[ ]{ } -> (Cr+3)[ ]{ }  : add (7F-7G+B)/2 + R
$ (Cr+3)[ ]{ } -> (Cr+2)[ ]{ }  : add S
$ ( )[Fe+3]{ } -> ( )[Fe+2]{ }  : add B
$ ( )[Fe+3]{ } -> ( )[Cr+3]{ }  : add 7F-7G+B
$ ( )[Fe+3]{ } -> ( )[ Va ]{ }  : add C-2G
$ ( )[ ]{ Va } -> ( )[ ]{Fe+2}  : add 2G+D-B
$
$ for Fe-Ni-O : ref.419
$ based on 33VO = 7G - B, again
$ (Fe+3)[ ]{ } -> (Ni+2)[ ]{ }  : add 7GFe2NiO4 - 7G + B
$ ( )[Fe+3]{ } -> ( )[Ni+2]{ }  : add 14GFe2NiO4 - BFe2NiO4 - 14G + 2B
$
$
PHASE SPINEL:I %B  4 1   2   2   4 !
 CONSTITUENT SPINEL:I :AL+3%,CR+2,CR+3,FE+2%,FE+3,NI+2 : 
          AL+3%,CR+2,CR+3,FE+2,FE+3,NI+2,VA : FE+2,VA% : N-3,O-2% :  !
 PAR G(SPINEL,AL+3:AL+3:FE+2:N-3;0) 298.15 0; 6000 N!
 PAR G(SPINEL,CR+3:AL+3:FE+2:N-3;0) 298.15 0; 6000 N!
 PAR G(SPINEL,FE+2:AL+3:FE+2:N-3;0) 298.15 0; 6000 N!
 PAR G(SPINEL,FE+3:AL+3:FE+2:N-3;0) 298.15 0; 6000 N!
 PAR G(SPINEL,NI+2:AL+3:FE+2:N-3;0) 298.15 0; 6000 N!
 PAR G(SPINEL,AL+3:CR+3:FE+2:N-3;0) 298.15 0; 6000 N!
 PAR G(SPINEL,CR+3:CR+3:FE+2:N-3;0) 298.15 0; 6000 N!
 PAR G(SPINEL,FE+2:CR+3:FE+2:N-3;0) 298.15 0; 6000 N!
 PAR G(SPINEL,FE+3:CR+3:FE+2:N-3;0) 298.15 0; 6000 N!
 PAR G(SPINEL,NI+2:CR+3:FE+2:N-3;0) 298.15 0; 6000 N!
 PAR G(SPINEL,AL+3:FE+2:FE+2:N-3;0) 298.15 0; 6000 N!
 PAR G(SPINEL,CR+3:FE+2:FE+2:N-3;0) 298.15 0; 6000 N!
 PAR G(SPINEL,FE+2:FE+2:FE+2:N-3;0) 298.15 0; 6000 N!
 PAR G(SPINEL,FE+3:FE+2:FE+2:N-3;0) 298.15 0; 6000 N!
 PAR G(SPINEL,NI+2:FE+2:FE+2:N-3;0) 298.15 0; 6000 N!
 PAR G(SPINEL,AL+3:FE+3:FE+2:N-3;0) 298.15 0; 6000 N!
 PAR G(SPINEL,CR+3:FE+3:FE+2:N-3;0) 298.15 0; 6000 N!
 PAR G(SPINEL,FE+2:FE+3:FE+2:N-3;0) 298.15 0; 6000 N!
 PAR G(SPINEL,FE+3:FE+3:FE+2:N-3;0) 298.15 0; 6000 N!
 PAR G(SPINEL,NI+2:FE+3:FE+2:N-3;0) 298.15 0; 6000 N!
 PAR G(SPINEL,AL+3:NI+2:FE+2:N-3;0) 298.15 0; 6000 N!
 PAR G(SPINEL,CR+3:NI+2:FE+2:N-3;0) 298.15 0; 6000 N!
 PAR G(SPINEL,FE+2:NI+2:FE+2:N-3;0) 298.15 0; 6000 N!
 PAR G(SPINEL,FE+3:NI+2:FE+2:N-3;0) 298.15 0; 6000 N!
 PAR G(SPINEL,NI+2:NI+2:FE+2:N-3;0) 298.15 0; 6000 N!
 PAR G(SPINEL,AL+3:VA:FE+2:N-3;0) 298.15 0; 6000 N!
 PAR G(SPINEL,CR+3:VA:FE+2:N-3;0) 298.15 0; 6000 N!
 PAR G(SPINEL,FE+2:VA:FE+2:N-3;0) 298.15 0; 6000 N!
 PAR G(SPINEL,FE+3:VA:FE+2:N-3;0) 298.15 0; 6000 N!
 PAR G(SPINEL,NI+2:VA:FE+2:N-3;0) 298.15 0; 6000 N!
PAR G(SPINEL,AL+3:AL+3:VA:N-3;0) 298.15 
    +4*GALN#+4*GAL2O3#+617000-220*T; 6000. N REF !
 PAR G(SPINEL,CR+3:AL+3:VA:N-3;0) 298.15 0; 6000 N!
 PAR G(SPINEL,FE+2:AL+3:VA:N-3;0) 298.15 0; 6000 N!
 PAR G(SPINEL,FE+3:AL+3:VA:N-3;0) 298.15 0; 6000 N!
 PAR G(SPINEL,NI+2:AL+3:VA:N-3;0) 298.15 0; 6000 N!
 PAR G(SPINEL,AL+3:CR+3:VA:N-3;0) 298.15 0; 6000 N!
 PAR G(SPINEL,CR+3:CR+3:VA:N-3;0) 298.15 0; 6000 N!
 PAR G(SPINEL,FE+2:CR+3:VA:N-3;0) 298.15 0; 6000 N!
 PAR G(SPINEL,FE+3:CR+3:VA:N-3;0) 298.15 0; 6000 N!
 PAR G(SPINEL,NI+2:CR+3:VA:N-3;0) 298.15 0; 6000 N!
 PAR G(SPINEL,AL+3:FE+2:VA:N-3;0) 298.15 0; 6000 N!
 PAR G(SPINEL,CR+3:FE+2:VA:N-3;0) 298.15 0; 6000 N!
 PAR G(SPINEL,FE+2:FE+2:VA:N-3;0) 298.15 0; 6000 N!
 PAR G(SPINEL,FE+3:FE+2:VA:N-3;0) 298.15 0; 6000 N!
 PAR G(SPINEL,NI+2:FE+2:VA:N-3;0) 298.15 0; 6000 N!
 PAR G(SPINEL,AL+3:FE+3:VA:N-3;0) 298.15 0; 6000 N!
 PAR G(SPINEL,CR+3:FE+3:VA:N-3;0) 298.15 0; 6000 N!
 PAR G(SPINEL,FE+2:FE+3:VA:N-3;0) 298.15 0; 6000 N!
 PAR G(SPINEL,FE+3:FE+3:VA:N-3;0) 298.15 0; 6000 N!
 PAR G(SPINEL,NI+2:FE+3:VA:N-3;0) 298.15 0; 6000 N!
 PAR G(SPINEL,AL+3:NI+2:VA:N-3;0) 298.15 0; 6000 N!
 PAR G(SPINEL,CR+3:NI+2:VA:N-3;0) 298.15 0; 6000 N!
 PAR G(SPINEL,FE+2:NI+2:VA:N-3;0) 298.15 0; 6000 N!
 PAR G(SPINEL,FE+3:NI+2:VA:N-3;0) 298.15 0; 6000 N!
 PAR G(SPINEL,NI+2:NI+2:VA:N-3;0) 298.15 0; 6000 N!
PAR G(SPINEL,AL+3:VA:VA:N-3;0) 298.15 +4*GALN#+12*GAL2O3#; 6000. N REF !
 PAR G(SPINEL,CR+3:VA:VA:N-3;0) 298.15 0; 6000 N!
 PAR G(SPINEL,FE+2:VA:VA:N-3;0) 298.15 0; 6000 N!
 PAR G(SPINEL,FE+3:VA:VA:N-3;0) 298.15 0; 6000 N!
 PAR G(SPINEL,NI+2:VA:VA:N-3;0) 298.15 0; 6000 N!

 PAR G(SPINEL,AL+3:AL+3:FE+2:O-2;0) 298.15 0; 6000 N!
 PAR G(SPINEL,CR+2:AL+3:FE+2:O-2;0) 298.15 0; 6000 N!
 PAR G(SPINEL,CR+3:AL+3:FE+2:O-2;0) 298.15 0; 6000 N!
 PAR G(SPINEL,FE+2:AL+3:FE+2:O-2;0) 298.15 0; 6000 N!
 PAR G(SPINEL,FE+3:AL+3:FE+2:O-2;0) 298.15 0; 6000 N!
 PAR G(SPINEL,NI+2:AL+3:FE+2:O-2;0) 298.15 0; 6000 N!
 PAR G(SPINEL,AL+3:CR+3:FE+2:O-2;0) 298.15 0; 6000 N!
PAR G(SPINEL,CR+2:CR+3:FE+2:O-2;0) 298.15
    10.5*FFE3O4#-1.5*GFE3O4#-1.5*BFE3O4#+DFE3O4#+RFE3O4#+SFE3O4#; 6000. N 418 !
PAR TC(SPINEL,CR+2:CR+3:FE+2:O-2;0)    298.15 +100.;  6000. N 418 !
PAR BMAGN(SPINEL,CR+2:CR+3:FE+2:O-2;0) 298.15 +0.90;  6000. N 418 !
PAR G(SPINEL,CR+3:CR+3:FE+2:O-2;0) 298.15
    +10.5*FFE3O4#-1.5*GFE3O4#-1.5*BFE3O4#+DFE3O4#+RFE3O4#;        6000. N 418 !
PAR TC(SPINEL,CR+3:CR+3:FE+2:O-2;0)    298.15 +100.;  6000. N 418 !
PAR BMAGN(SPINEL,CR+3:CR+3:FE+2:O-2;0) 298.15 +0.90;  6000. N 418 !
PAR G(SPINEL,FE+2:CR+3:FE+2:O-2;0) 298.15
    +7*FFE3O4#+2*GFE3O4#-BFE3O4#+DFE3O4#;                         6000. N 418 !
PAR TC(SPINEL,FE+2:CR+3:FE+2:O-2;0)    298.15 +100.;  6000. N 418 !
PAR BMAGN(SPINEL,FE+2:CR+3:FE+2:O-2;0) 298.15 +0.90;  6000. N 418 !
PAR G(SPINEL,FE+3:CR+3:FE+2:O-2;0) 298.15 
    +7*FFE3O4#+2*GFE3O4#-2*BFE3O4#+DFE3O4#;                       6000. N 418 !
PAR TC(SPINEL,FE+3:CR+3:FE+2:O-2;0)    298.15 +100.;  6000. N 418 !
PAR BMAGN(SPINEL,FE+3:CR+3:FE+2:O-2;0) 298.15 +0.90;  6000. N 418 !
 PAR G(SPINEL,NI+2:CR+3:FE+2:O-2;0) 298.15 0; 6000 N!
 PAR G(SPINEL,AL+3:FE+2:FE+2:O-2;0) 298.15 0; 6000 N!
PAR G(SPINEL,CR+2:FE+2:FE+2:O-2;0) 298.15
    +3.5*FFE3O4#+5.5*GFE3O4#-0.5*BFE3O4#+DFE3O4#+RFE3O4#+SFE3O4#; 6000. N 418 !
PAR TC(SPINEL,CR+2:FE+2:FE+2:O-2;0)    298.15 +100.;  6000. N 418 !
