Repository: impurity80/script

File: thermocalc/sample/data/TCFE2000/tcfe2000.tdb (part 8 of 8)
$ Copyright 1999, Thermo-Calc AB, all rights reseverd
PAR G(SPINEL,FE+2:CR+3:FE+2:O-2;0) 298.15
    +7*FFE3O4#+2*GFE3O4#-BFE3O4#+DFE3O4#;                         6000. N 418 !
PAR TC(SPINEL,FE+2:CR+3:FE+2:O-2;0)    298.15 +100.;  6000. N 418 !
PAR BMAGN(SPINEL,FE+2:CR+3:FE+2:O-2;0) 298.15 +0.90;  6000. N 418 !
PAR G(SPINEL,FE+3:CR+3:FE+2:O-2;0) 298.15 
    +7*FFE3O4#+2*GFE3O4#-2*BFE3O4#+DFE3O4#;                       6000. N 418 !
PAR TC(SPINEL,FE+3:CR+3:FE+2:O-2;0)    298.15 +100.;  6000. N 418 !
PAR BMAGN(SPINEL,FE+3:CR+3:FE+2:O-2;0) 298.15 +0.90;  6000. N 418 !
 PAR G(SPINEL,NI+2:CR+3:FE+2:O-2;0) 298.15 0; 6000 N!
 PAR G(SPINEL,AL+3:FE+2:FE+2:O-2;0) 298.15 0; 6000 N!
PAR G(SPINEL,CR+2:FE+2:FE+2:O-2;0) 298.15
    +3.5*FFE3O4#+5.5*GFE3O4#-0.5*BFE3O4#+DFE3O4#+RFE3O4#+SFE3O4#; 6000. N 418 !
PAR TC(SPINEL,CR+2:FE+2:FE+2:O-2;0)    298.15 +100.;  6000. N 418 !
PAR BMAGN(SPINEL,CR+2:FE+2:FE+2:O-2;0) 298.15 +0.90;  6000. N 418 !
PAR G(SPINEL,CR+3:FE+2:FE+2:O-2;0) 298.15
    +3.5*FFE3O4#+5.5*GFE3O4#-0.5*BFE3O4#+DFE3O4#+RFE3O4#;         6000. N 418 !
PAR TC(SPINEL,CR+3:FE+2:FE+2:O-2;0)    298.15 +100.;  6000. N 418 !
PAR BMAGN(SPINEL,CR+3:FE+2:FE+2:O-2;0) 298.15 +0.90;  6000. N 418 !
PAR G(SPINEL,FE+2:FE+2:FE+2:O-2;0) 298.15 +9*GFE3O4#+DFE3O4#;     3000. N  56 !
PAR TC(SPINEL,FE+2:FE+2:FE+2:O-2;0)    298.15   +848; 3000. N  56 !
PAR BMAGN(SPINEL,FE+2:FE+2:FE+2:O-2;0) 298.15 +44.54; 3000. N  56 !
PAR G(SPINEL,FE+3:FE+2:FE+2:O-2;0) 298.15
    +9*GFE3O4#+DFE3O4#-BFE3O4#;                                   3000. N  56 !
PAR TC(SPINEL,FE+3:FE+2:FE+2:O-2;0)    298.15   +848; 3000. N  56 !
PAR BMAGN(SPINEL,FE+3:FE+2:FE+2:O-2;0) 298.15 +44.54; 3000. N  56 !
PAR G(SPINEL,NI+2:FE+2:FE+2:O-2;0) 298.15
    +7*GFE2NIO4#+2*GFE3O4#+DFE3O4#;                               6000. N 419 !
 PAR G(SPINEL,AL+3:FE+3:FE+2:O-2;0) 298.15 0; 6000 N!
PAR G(SPINEL,CR+2:FE+3:FE+2:O-2;0) 298.15
    +3.5*FFE3O4#+5.5*GFE3O4#-1.5*BFE3O4#+DFE3O4#+RFE3O4#+SFE3O4#; 6000. N 418 !
PAR TC(SPINEL,CR+2:FE+3:FE+2:O-2;0)    298.15 +100.;  6000. N 418 !
PAR BMAGN(SPINEL,CR+2:FE+3:FE+2:O-2;0) 298.15 +0.90;  6000. N 418 !
PAR G(SPINEL,CR+3:FE+3:FE+2:O-2;0) 298.15
    +3.5*FFE3O4#+5.5*GFE3O4#-1.5*BFE3O4#+DFE3O4#+RFE3O4#;         6000. N 418 !
PAR TC(SPINEL,CR+3:FE+3:FE+2:O-2;0)    298.15 +100.;  6000. N 418 !
PAR BMAGN(SPINEL,CR+3:FE+3:FE+2:O-2;0) 298.15 +0.90;  6000. N 418 !
PAR G(SPINEL,FE+2:FE+3:FE+2:O-2;0) 298.15
    +9*GFE3O4#+DFE3O4#-BFE3O4#;                                   3000. N  56 !
PAR TC(SPINEL,FE+2:FE+3:FE+2:O-2;0)    298.15   +848; 3000. N  56 !
PAR BMAGN(SPINEL,FE+2:FE+3:FE+2:O-2;0) 298.15 +44.54; 3000. N  56 !
PAR G(SPINEL,FE+3:FE+3:FE+2:O-2;0) 298.15
    +9*GFE3O4#+DFE3O4#-2*BFE3O4#;                                 3000. N  56 !
PAR TC(SPINEL,FE+3:FE+3:FE+2:O-2;0)    298.15   +848; 3000. N  56 !
PAR BMAGN(SPINEL,FE+3:FE+3:FE+2:O-2;0) 298.15 +44.54; 3000. N  56 !
PAR G(SPINEL,NI+2:FE+3:FE+2:O-2;0) 298.15
    +7*GFE2NIO4#+2*GFE3O4#+DFE3O4#-BFE3O4#;                       6000. N 419 !
 PAR G(SPINEL,AL+3:NI+2:FE+2:O-2;0) 298.15 0; 6000 N!
 PAR G(SPINEL,CR+3:NI+2:FE+2:O-2;0) 298.15 0; 6000 N!
PAR G(SPINEL,FE+2:NI+2:FE+2:O-2;0) 298.15 
    +14*GFE2NIO4#-BFE2NIO4#-5*GFE3O4#+DFE3O4#+BFE3O4#;            6000. N 419 !
PAR G(SPINEL,FE+3:NI+2:FE+2:O-2;0) 298.15
    +14*GFE2NIO4#-BFE2NIO4#-5*GFE3O4#+DFE3O4#;                    6000. N 419 !
PAR G(SPINEL,NI+2:NI+2:FE+2:O-2;0) 298.15
    +21*GFE2NIO4#-BFE2NIO4#-12*GFE3O4#+DFE3O4#;                   6000. N 419 !
 PAR G(SPINEL,AL+3:VA:FE+2:O-2;0) 298.15 0; 6000 N!
PAR G(SPINEL,CR+2:VA:FE+2:O-2;0) 298.15 +3.5*FFE3O4#+3.5*GFE3O4#
    -1.5*BFE3O4#+CFE3O4#+DFE3O4#+RFE3O4#+SFE3O4#;                 6000. N 418 !
PAR TC(SPINEL,CR+2:VA:FE+2:O-2;0)      298.15 +100.;  6000. N 418 !
PAR BMAGN(SPINEL,CR+2:VA:FE+2:O-2;0)   298.15 +0.90;  6000. N 418 !
PAR G(SPINEL,CR+3:VA:FE+2:O-2;0) 298.15 
    +3.5*FFE3O4#+3.5*GFE3O4#-1.5*BFE3O4#+CFE3O4#+DFE3O4#+RFE3O4#; 6000. N 418 !
PAR TC(SPINEL,CR+3:VA:FE+2:O-2;0)      298.15 +100.;  6000. N 418 !
PAR BMAGN(SPINEL,CR+3:VA:FE+2:O-2;0)   298.15 +0.90;  6000. N 418 !
PAR G(SPINEL,FE+2:VA:FE+2:O-2;0) 298.15
    +7*GFE3O4#+DFE3O4#+CFE3O4#-BFE3O4#;                           3000. N  56 !
PAR TC(SPINEL,FE+2:VA:FE+2:O-2;0)      298.15   +848; 3000. N  56 !
PAR BMAGN(SPINEL,FE+2:VA:FE+2:O-2;0)   298.15 +44.54; 3000. N  56 !
PAR G(SPINEL,FE+3:VA:FE+2:O-2;0) 298.15
    +7*GFE3O4#+DFE3O4#+CFE3O4#-2*BFE3O4#;                         3000. N  56 !
PAR TC(SPINEL,FE+3:VA:FE+2:O-2;0)      298.15   +848; 3000. N  56 !
PAR BMAGN(SPINEL,FE+3:VA:FE+2:O-2;0)   298.15 +44.54; 3000. N  56 !
PAR G(SPINEL,NI+2:VA:FE+2:O-2;0) 298.15
    +7*GFE2NIO4#+DFE3O4#+CFE3O4#-BFE3O4#;                         6000. N 419 !

 PAR G(SPINEL,AL+3:AL+3:VA:O-2;0) 298.15 0; 6000 N!
 PAR G(SPINEL,CR+3:AL+3:VA:O-2;0) 298.15 0; 6000 N!
 PAR G(SPINEL,FE+2:AL+3:VA:O-2;0) 298.15 0; 6000 N!
 PAR G(SPINEL,FE+3:AL+3:VA:O-2;0) 298.15 0; 6000 N!
 PAR G(SPINEL,NI+2:AL+3:VA:O-2;0) 298.15 0; 6000 N!
 PAR G(SPINEL,AL+3:CR+3:VA:O-2;0) 298.15 0; 6000 N!
PAR G(SPINEL,CR+2:CR+3:VA:O-2;0) 298.15 
    +10.5*FFE3O4#-3.5*GFE3O4#-0.5*BFE3O4#+RFE3O4#+SFE3O4#;        6000. N 418 !
PAR TC(SPINEL,CR+2:CR+3:VA:O-2;0)    298.15 +100.;    6000. N 418 !
PAR BMAGN(SPINEL,CR+2:CR+3:VA:O-2;0) 298.15 +0.90;    6000. N 418 !
PAR G(SPINEL,CR+3:CR+3:VA:O-2;0) 298.15 
    +10.5*FFE3O4#-3.5*GFE3O4#-0.5*BFE3O4#+RFE3O4#;                6000. N 418 !
PAR TC(SPINEL,CR+3:CR+3:VA:O-2;0)    298.15 +100.;    6000. N 418 !
PAR BMAGN(SPINEL,CR+3:CR+3:VA:O-2;0) 298.15 +0.90;    6000. N 418 !
PAR G(SPINEL,FE+2:CR+3:VA:O-2;0) 298.15 +7*FFE3O4#;               6000. N 418 !
PAR TC(SPINEL,FE+2:CR+3:VA:O-2;0)    298.15 +100.;    6000. N 418 !
PAR BMAGN(SPINEL,FE+2:CR+3:VA:O-2;0) 298.15 +0.90;    6000. N 418 !
PAR G(SPINEL,FE+3:CR+3:VA:O-2;0) 298.15 +7*FFE3O4#-BFE3O4#;       6000. N 418 !
PAR TC(SPINEL,FE+3:CR+3:VA:O-2;0)    298.15 +100.;    6000. N 418 !
PAR BMAGN(SPINEL,FE+3:CR+3:VA:O-2;0) 298.15 +0.90;    6000. N 418 !
PAR G(SPINEL,NI+2:CR+3:VA:O-2;0) 298.15 +GNICR2O4#;               6000. N REF !
 PAR G(SPINEL,AL+3:FE+2:VA:O-2;0) 298.15 0; 6000 N!
PAR G(SPINEL,CR+2:FE+2:VA:O-2;0) 298.15
    +3.5*FFE3O4#+3.5*GFE3O4#+0.5*BFE3O4#+RFE3O4#+SFE3O4#;         6000. N 418 !
PAR TC(SPINEL,CR+2:FE+2:VA:O-2;0)    298.15 +100.;    6000. N 418 !
PAR BMAGN(SPINEL,CR+2:FE+2:VA:O-2;0) 298.15 +0.90;    6000. N 418 !
PAR G(SPINEL,CR+3:FE+2:VA:O-2;0) 298.15
    +3.5*FFE3O4#+3.5*GFE3O4#+0.5*BFE3O4#+RFE3O4#;                 6000. N 418 !
PAR TC(SPINEL,CR+3:FE+2:VA:O-2;0)    298.15 +100.;    6000. N 418 !
PAR BMAGN(SPINEL,CR+3:FE+2:VA:O-2;0) 298.15 +0.90;    6000. N 418 !
PAR G(SPINEL,FE+2:FE+2:VA:O-2;0) 298.15 +7*GFE3O4#+BFE3O4#;       3000. N  56 !
PAR TC(SPINEL,FE+2:FE+2:VA:O-2;0)    298.15   +848;   3000. N  56 !
PAR BMAGN(SPINEL,FE+2:FE+2:VA:O-2;0) 298.15 +44.54;   3000. N  56 !
PAR G(SPINEL,FE+3:FE+2:VA:O-2;0) 298.15 +7*GFE3O4#;               3000. N  56 !
PAR TC(SPINEL,FE+3:FE+2:VA:O-2;0)    298.15   +848;   3000. N  56 !
PAR BMAGN(SPINEL,FE+3:FE+2:VA:O-2;0) 298.15 +44.54;   3000. N  56 !
PAR G(SPINEL,NI+2:FE+2:VA:O-2;0) 298.15 +7*GFE2NIO4#+BFE3O4#;     6000. N 419 !
 PAR G(SPINEL,AL+3:FE+3:VA:O-2;0) 298.15 0; 6000 N!
PAR G(SPINEL,CR+2:FE+3:VA:O-2;0) 298.15
    +3.5*FFE3O4#+3.5*GFE3O4#-0.5*BFE3O4#+RFE3O4#+SFE3O4#;         6000. N 418 !
PAR TC(SPINEL,CR+2:FE+3:VA:O-2;0)    298.15 +100.;    6000. N 418 !
PAR BMAGN(SPINEL,CR+2:FE+3:VA:O-2;0) 298.15 +0.90;    6000. N 418 !
PAR G(SPINEL,CR+3:FE+3:VA:O-2;0) 298.15
    +3.5*FFE3O4#+3.5*GFE3O4#-0.5*BFE3O4#+RFE3O4#;                 6000. N 418 !
PAR TC(SPINEL,CR+3:FE+3:VA:O-2;0)    298.15 +100.;    6000. N 418 !
PAR BMAGN(SPINEL,CR+3:FE+3:VA:O-2;0) 298.15 +0.90;    6000. N 418 !
PAR G(SPINEL,FE+2:FE+3:VA:O-2;0) 298.15 +7*GFE3O4#;               3000. N  56 !
PAR TC(SPINEL,FE+2:FE+3:VA:O-2;0)    298.15   +848;   3000. N  56 !
PAR BMAGN(SPINEL,FE+2:FE+3:VA:O-2;0) 298.15 +44.54;   3000. N  56 !
PAR G(SPINEL,FE+3:FE+3:VA:O-2;0) 298.15 +7*GFE3O4#-BFE3O4#;       3000. N  56 !
PAR TC(SPINEL,FE+3:FE+3:VA:O-2;0)    298.15   +848;   3000. N  56 !
PAR BMAGN(SPINEL,FE+3:FE+3:VA:O-2;0) 298.15 +44.54;   3000. N  56 !
PAR G(SPINEL,NI+2:FE+3:VA:O-2;0) 298.15 +7*GFE2NIO4#;             6000. N 419 !
 PAR G(SPINEL,AL+3:NI+2:VA:O-2;0) 298.15 0; 6000 N!
PAR G(SPINEL,CR+3:NI+2:VA:O-2;0) 298.15 +GNICR2O4#+71546;         6000. N REF !
PAR G(SPINEL,FE+2:NI+2:VA:O-2;0) 298.15
    +14*GFE2NIO4#-BFE2NIO4#-7*GFE3O4#+2*BFE3O4#;                  6000. N 419 !
PAR G(SPINEL,FE+3:NI+2:VA:O-2;0) 298.15
    +14*GFE2NIO4#-BFE2NIO4#-7*GFE3O4#+BFE3O4#;                    6000. N 419 !
PAR G(SPINEL,NI+2:NI+2:VA:O-2;0) 298.15
    +21*GFE2NIO4#-BFE2NIO4#-14*GFE3O4#+2*BFE3O4#;                 6000. N 419 !
PAR G(SPINEL,AL+3:VA:VA:O-2;0) 298.15 +8*GGAMMA#+44.9543481*T; 6000. N R:0 !
PAR G(SPINEL,CR+2:VA:VA:O-2;0) 298.15
    +3.5*FFE3O4#+1.5*GFE3O4#-0.5*BFE3O4#+CFE3O4#+RFE3O4#+SFE3O4#; 6000. N 418 !
PAR TC(SPINEL,CR+2:VA:VA:O-2;0)      298.15 +100.;    6000. N 418 !
PAR BMAGN(SPINEL,CR+2:VA:VA:O-2;0)   298.15 +0.90;    6000. N 418 !
PAR G(SPINEL,CR+3:VA:VA:O-2;0) 298.15
    +3.5*FFE3O4#+1.5*GFE3O4#-0.5*BFE3O4#+CFE3O4#+RFE3O4#;         6000. N 418 !
PAR TC(SPINEL,CR+3:VA:VA:O-2;0)      298.15 +100.;    6000. N 418 !
PAR BMAGN(SPINEL,CR+3:VA:VA:O-2;0)   298.15 +0.90;    6000. N 418 !
PAR G(SPINEL,FE+2:VA:VA:O-2;0) 298.15 +5*GFE3O4#+CFE3O4#;         3000. N  56 !
PAR TC(SPINEL,FE+2:VA:VA:O-2;0)      298.15   +848;   3000. N  56 !
PAR BMAGN(SPINEL,FE+2:VA:VA:O-2;0)   298.15 +44.54;   3000. N  56 !
PAR G(SPINEL,FE+3:VA:VA:O-2;0) 298.15 +5*GFE3O4#+CFE3O4#-BFE3O4#; 3000. N  56 !
PAR TC(SPINEL,FE+3:VA:VA:O-2;0)      298.15   +848;   3000. N  56 !
PAR BMAGN(SPINEL,FE+3:VA:VA:O-2;0)   298.15 +44.54;   3000. N  56 !
PAR G(SPINEL,NI+2:VA:VA:O-2;0) 298.15 
    +7*GFE2NIO4#-2*GFE3O4#+CFE3O4#;                               6000. N 419 !

PAR G(SPINEL,CR+3,FE+2:CR+3:VA:O-2;0) 298.15 +20000;       6000. N 418 !
PAR G(SPINEL,CR+3,FE+2:FE+2:VA:O-2;0) 298.15 +20000;       6000. N 418 !
PAR G(SPINEL,CR+3,FE+2:FE+3:VA:O-2;0) 298.15 +20000;       6000. N 418 !
PAR G(SPINEL,CR+3,FE+2:VA:VA:O-2;0)   298.15 +20000;       6000. N 418 !
PAR G(SPINEL,FE+3:CR+3,FE+2:VA:O-2;0) 298.15 +152380-60*T; 6000. N 418 !
PAR G(SPINEL,FE+2:CR+3,FE+2:VA:O-2;0) 298.15 +152380-60*T; 6000. N 418 !
PAR G(SPINEL,FE+2:CR+3,FE+3:VA:O-2;0) 298.15 -24942+28.5714*T;   6000. N 418 !
PAR G(SPINEL,FE+3:CR+3,VA:VA:O-2;0)   298.15 +5000;        6000. N 418 !
PAR G(SPINEL,FE+3:CR+3,VA:VA:O-2;1)   298.15 +150000;      6000. N 418 !
PAR G(SPINEL,FE+2:CR+3,VA:VA:O-2;0)   298.15 +5000;        6000. N 418 !
PAR G(SPINEL,FE+2:CR+3,VA:VA:O-2;1)   298.15 +150000;      6000. N 418 !
PAR G(SPINEL,FE+3:FE+2,NI+2:VA:O-2;0) 298.15 +29422.55;    6000. N 419 !
PAR G(SPINEL,FE+3:FE+2,NI+2:VA:O-2;1) 298.15 -63932.45;    6000. N 419 !
PAR G(SPINEL,FE+2,NI+2:FE+3:VA:O-2;0) 298.15 +29422.55;    6000. N 419 !
PAR G(SPINEL,FE+2,NI+2:FE+3:VA:O-2;1) 298.15 -63932.45;    6000. N 419 !
 

PHASE AL2TIO5  %  3 2 1   5 !
 CONSTITUENT AL2TIO5  :AL+3 : TI+4 : O-2 :  !
PAR G(AL2TIO5,AL+3:TI+4:O-2;0) 298.15 +GAL2O3#+GTIO2#+22057.5+69839.7
     -44.97086*T;                                                 6000. N 353 !
 
PHASE CR3O4  %  2 3   4 !
 CONSTITUENT CR3O4  :CR : O :  !
PAR G(CR3O4,CR:O;0) 298.15 +GCR3O4#;                              6000. N 183 !

 
PHASE CRISTOBALITE  %  1  1.0  !
 CONSTITUENT CRISTOBALITE  :SIO2 :  !
PAR G(CRISTOBALITE,SIO2;0) 298.15 +GCRISTOB#;                     6000. N 420 !
 
PHASE TRIDYMITE  %  1  1.0  !
 CONSTITUENT TRIDYMITE  :SIO2 :  !
PAR G(TRIDYMITE,SIO2;0) 298.15 +GTRIDYM#;                         6000. N 420 !
 
PHASE QUARTZ  %  1  1.0  !
 CONSTITUENT QUARTZ  :SIO2 :  !
PAR G(QUARTZ,SIO2;0) 298.15 +GSIO2S#;                             6000. N 420 !
 

PHASE FES     %  2 1   1 !
 CONSTITUENT FES  :FE%,MN,NI,TI,VA : S :  !
PAR G(FES,FE:S;0)  298.15 +GFES#;                                 6000. N BOS !
PAR G(FES,MN:S;0)  298.15 +GMNS#-1981+16015;                      6000. N 459 !
PAR G(FES,NI:S;0)  298.15 +GNIS#+4000;                            6000. N 459 !
PAR G(FES,TI:S;0)  298.15 +GHSERTI#+GHSERSS#-98722-122.18225*T;   6000. N 459 !
PAR G(FES,VA:S;0)  298.15 +258600+GHSERSS#;                       2000. N BOS !
PAR G(FES,FE,VA:S;0)  298.15 -407000+10*T;           2000. N BOS !
PAR G(FES,FE,VA:S;1)  298.15  +60000+20*T;           2000. N BOS !
PAR G(FES,NI,VA:S;0)  298.15 -407000+10*T;           2000. N 422 !
PAR G(FES,NI,VA:S;1)  298.15  +60000+20*T;           2000. N 422 !
PAR G(FES,TI,VA:S;0)  298.15 -407000+10*T;           2000. N 459 !
PAR G(FES,TI,VA:S;1)  298.15  +60000+20*T;           2000. N 459 !
PAR G(FES,FE,TI:S;0)  298.15 +50000;                 2000. N 459 !
 

PHASE FESO4 U 3 1 1 4 !
 CONST FESO4 : FE : S : O : !
PAR G(FESO4,FE:S:O;0)    298.15  +GFESO4#;                        2000. N 417 !

PHASE FE2S3O12 U 3 2 3 12 ! 
 CONST FE2S3O12 : FE : S : O : !
PAR G(FE2S3O12,FE:S:O;0) 298.15  +GFE2S3O12#;                     2000. N 417 !

PHASE FENB2O6  %  3 1   2   6 !
 CONSTITUENT FENB2O6  :FE+4 : NB+4 : O-2 :  !
PAR G(FENB2O6,FE+4:NB+4:O-2;0) 298.15 +GHSERFE#+2*GHSEROO#+2*GNB1O2#
    -596077+134*T;                                                6000 N 459 !

PHASE FE4NB2O9  %  4 4   1   1   9 !
 CONSTITUENT FE4NB2O9  :FE+3 : NB+2 : NB+4 : O-2 :  !
PAR G(FE4NB2O9,FE+3:NB+2:NB+4:O-2;0) 298.15 +2*GFE2O3#+GNB1O1#+GNB1O2#
    -614764+223*T;                                                6000. N 459 !

PHASE NB1O1  %  2 1   1 !
 CONSTITUENT NB1O1  :NB+2 : O-2 :  !
PAR G(NB1O1,NB+2:O-2;0) 298.15 +GNB1O1#;                          6000. N 325 !

PHASE MN2O3  %  2 2   3 !
 CONSTITUENT MN2O3  : MN : O :  !
PAR G(MN2O3,MN:O;0) 298.15 +GMN2O3#;                              6000. N 421 !

PHASE MNS  %  2 1   1 !
 CONSTITUENT MNS  :FE,MN% : S :  !
PAR G(MNS,FE:S;0) 298.15 +GFES#+2563;                             6000. N 459 !
PAR G(MNS,MN:S;0) 298.15 +GMNS#-1981;                             6000. N 459 !
PAR G(MNS,FE,MN:S;0) 298.15 +10204-5.5362*T;                      6000. N 459 !

 
PHASE NI3S2  %  2 .6   .4 !
 CONSTITUENT NI3S2  :NI : S :  !
PAR G(NI3S2,NI:S;0)  298.15  -47674.85+148.41266*T-25.97428*T*LN(T)
    -.002054344*T**2;                                             6000. N 422 !
 
 
PHASE TIO:I %  3 1   1   1 !
 CONSTITUENT TIO:I :TI+2,TI+3,VA : TI,VA : O-2 :  !
PAR G(TIO,TI+2:TI:O-2;0) 298.15 +2*GHSERTI#+GHSEROO#-259159-52.3756*T; 
                                                                  6000. N 353 !
PAR G(TIO,TI+3:TI:O-2;0) 298.15 +2*GHSERTI#+GHSEROO#-247865;      6000. N 353 !
PAR G(TIO,VA:TI:O-2;0)   298.15 +GTI1O1#+237249;                  6000. N 353 !
PAR G(TIO,TI+2:VA:O-2;0) 298.15 +GTI1O1#+59741;                   6000. N 353 !
PAR G(TIO,TI+3:VA:O-2;0) 298.15 +.5*GTI2O3#+45030+6.2254*T;       6000. N 353 !
PAR G(TIO,VA:VA:O-2;0)   298.15 +0;                               6000. N 353 !
PAR G(TIO,TI+2:TI,VA:O-2;0)   298.15 -482450+185.7944*T; 6000. N 353 !
PAR G(TIO,TI+2,TI+3:VA:O-2;0) 298.15 -173492;            6000. N 353 !

PHASE TIO_ALPHA  %  2 1   1 !
 CONSTITUENT TIO_ALPHA  :TI+2 : O-2 :  !
PARA G(TIO_ALPHA,TI+2:O-2;0) 298.15 +GTI1O1#+12496+3.30751*T;     6000. N 353 !

PHASE TI3O2  %  3 2   1   2 !
 CONSTITUENT TI3O2  :TI+2 : TI : O-2 :  !
PARA G(TI3O2,TI+2:TI:O-2;0) 298.15 +3*GHSERTI#+2*GHSEROO#-1064784+180*T;
                                                                  6000. N 353 !

PHASE TI3O5  %  3 2   1   5 !
 CONSTITUENT TI3O5  :FE+3,TI+3 : TI+4 : O-2 :  !
PAR G(TI3O5,TI+3:TI+4:O-2;0) 298.15 +GTI3O5#+38683-12.59326*T;    6000 N 353 !
PAR G(TI3O5,FE+3:TI+4:O-2;0) 298.15 +GTI3O5#+38683-12.59326*T+570000; 
                                                                  6000 N 325 ! 

PHASE RUTILE_MO2  %  2 1   2 !
 CONSTITUENT RUTILE_MO2  :MN+4,NB+4,TI+4 : O-2 :  !
PAR G(RUTILE_MO2,MN+4:O-2;0) 298.15 +GMNO2#;                      6000. N 421 !
PAR G(RUTILE_MO2,NB+4:O-2;0) 298.15 +GNB1O2#;                     6000. N 325 !
PAR G(RUTILE_MO2,TI+4:O-2;0) 298.15 +GTIO2#+22057.5;              6000. N 353 !
 
 
PHASE TI4C2S2  %  3 4   2   2 !
 CONSTITUENT TI4C2S2  :TI : C : S :  !
PARA G(TI4C2S2,TI:C:S;0) 298.15 +4*GHSERTI#+2*GHSERCC#+2*GHSERSS#
     -459475-374.8201*T;                                          6000. N 459 !
$
$------------------------------------------------------------------------------
$  from IRSID Slag database
$------------------------------------------------------------------------------
$
PHASE FEO_AL2O3  %  2 1   1 !
 CONSTITUENT FEO_AL2O3  :FEO : AL2O3 :  !
 PAR G(FEO_AL2O3,FEO:AL2O3;0) 298.15 +2*GFEOLIQ#+GAL2O3#
      -15300*CAL1#+5.6*CAL1#*T;        6000.  N REF: IRSID !
 
PHASE FE2O2_SIO2  %  2 2   1 !
 CONSTITUENT FE2O2_SIO2  :FEO : SIO2 :  !
 PAR G(FE2O2_SIO2,FEO:SIO2;0) 298.15 +4*GFEOLIQ#+GTRIDYM#
      -23300*CAL1#+12.6*CAL1#*T;       6000.  N REF: IRSID !

PHASE MNO_AL2O3  %  2 1   1 !
 CONSTITUENT MNO_AL2O3  :MNO : AL2O3 :  !
 PAR G(MNO_AL2O3,MNO:AL2O3;0) 298.15 +GMNO#+GAL2O3#-11430*CAL1#+2.8*CAL1#*T;
      6000.   N REF: IRSID !
 
PHASE MNO_SIO2  %  2 1   1 !
 CONSTITUENT MNO_SIO2  :MNO : SIO2 :  !
 PAR G(MNO_SIO2,MNO:SIO2;0)  298.15  +GMNO#+GTRIDYM#-6400*CAL1#+.5*CAL1#*T;
      6000.   N REF: IRSID !
 
PHASE MN2O2_SIO2  %  2 2   1 !
 CONSTITUENT MN2O2_SIO2  :MNO : SIO2 :  !
 PAR G(MN2O2_SIO2,MNO:SIO2;0) 298.15 +2*GMNO#+GTRIDYM#-14650*CAL1#+3*CAL1#*T;
      6000.   N REF: IRSID !
 
PHASE SI2O4_AL6O9  %  2 2   3 !
 CONSTITUENT SI2O4_AL6O9  :SIO2 : AL2O3 :  !
 PAR G(SI2O4_AL6O9,SIO2:AL2O3;0) 298.15 +2*GTRIDYM#+3*GAL2O3#
      +3720*CAL1#-6.3*CAL1#*T;   6000.   N REF: IRSID !
 
$------------------- end of database


