Repository: impurity80/script

File: thermocalc/sample/data/KY201005.TDB (part 2 of 9)
$ Database file written  2009-09-28
   PARAMETER G(LIQUID,AL,C,FE;0)  2.98150E+02  -49000;   6.00000E+03   N 
  REF:0 !
   PARAMETER G(LIQUID,AL,CR;0)  2.98150E+02  -29000;   6.00000E+03   N 
  REF:354 !
   PARAMETER G(LIQUID,AL,CR;1)  2.98150E+02  -11000;   6.00000E+03   N 
  REF:354 !
   PARAMETER G(LIQUID,AL,CR,FE;0)  298.15  +10000;       6000 N REF:HJLEE2010 !
   PARAMETER G(LIQUID,AL,CU;0)  2.98150E+02  -66622+8.1*T;   6.00000E+03   N 
  REF:355 !
   PARAMETER G(LIQUID,AL,CU;1)  2.98150E+02  +46800-90.8*T+10*T*LN(T);   
  6.00000E+03   N REF:355 !
   PARAMETER G(LIQUID,AL,CU;2)  2.98150E+02  -2812;   6.00000E+03   N 
  REF:355 !
   PARAMETER G(LIQUID,AL,FE;0)  2.98150E+02  -91976.5+22.1314*T;   
  6.00000E+03   N REF:282 !
   PARAMETER G(LIQUID,AL,FE;1)  2.98150E+02  -5672.58+4.8728*T;   
  6.00000E+03   N REF:282 !
   PARAMETER G(LIQUID,AL,FE;2)  2.98150E+02  +121.9;   6.00000E+03   N 
  REF:282 !
   PARAMETER G(LIQUID,AL,FE,N;0)  2.98150E+02  -258830;   6.00000E+03   N 
  REF:370 !
   PARAMETER G(LIQUID,AL,MN;0)  2.98150E+02  -66174+27.0988*T;   6.00000E+03 
    N REF:274 !
   PARAMETER G(LIQUID,AL,MN;1)  2.98150E+02  -7509+5.4836*T;   6.00000E+03   
  N REF:274 !
   PARAMETER G(LIQUID,AL,MN;2)  2.98150E+02  -2639;   6.00000E+03   N 
  REF:274 !
   PARAMETER G(LIQUID,AL,MO;0)  2.98150E+02  -100000+35*T;   6.00000E+03   N 
  REF:371 !
   PARAMETER G(LIQUID,AL,MO;1)  2.98150E+02  -15000+6.3*T;   6.00000E+03   N 
  REF:371 !
   PARAMETER G(LIQUID,AL,NB;0)  2.98150E+02  -91000+25*T;   6.00000E+03   N 
  REF:372 !
   PARAMETER G(LIQUID,AL,NB;1)  2.98150E+02  +6000;   6.00000E+03   N
  REF:372 !
   PARAMETER G(LIQUID,AL,NB;2)  2.98150E+02  +15000;   6.00000E+03   N 
  REF:372 !
   PARAMETER G(LIQUID,AL,NI;0)  2.98150E+02  -207109.28+41.31501*T;   
  6.00000E+03   N REF:404 !
   PARAMETER G(LIQUID,AL,NI;1)  2.98150E+02  -10185.79+5.8714*T;   
  6.00000E+03   N REF:404 !
   PARAMETER G(LIQUID,AL,NI;2)  2.98150E+02  +81204.81-31.95713*T;   
  6.00000E+03   N REF:404 !
   PARAMETER G(LIQUID,AL,NI;3)  2.98150E+02  +4365.35-2.51632*T;   
  6.00000E+03   N REF:404 !
   PARAMETER G(LIQUID,AL,NI;4)  2.98150E+02  -22101.64+13.16341*T;   
  6.00000E+03   N REF:404 !
   PARAMETER G(LIQUID,AL,SI;0)  2.98150E+02  -11340.1-1.23394*T;   
  6.00000E+03   N REF:376 !
   PARAMETER G(LIQUID,AL,SI;1)  2.98150E+02  -3530.93+1.35993*T;   
  6.00000E+03   N REF:376 !
   PARAMETER G(LIQUID,AL,SI;2)  2.98150E+02  +2265.39;   6.00000E+03   N 
  REF:376 !
   PARAMETER G(LIQUID,AL,TI;0)  2.98150E+02  -108250+38*T;   6.00000E+03   N 
  REF:288 !
   PARAMETER G(LIQUID,AL,TI;1)  2.98150E+02  -6000+5*T;   6.00000E+03   N 
  REF:288 !
   PARAMETER G(LIQUID,AL,TI;2)  2.98150E+02  +15000;   6.00000E+03   N 
  REF:288 !
   PARAMETER G(LIQUID,AL,V;0)  2.98150E+02  -50725+9*T;   6.00000E+03   N 
  REF:288 !
   PARAMETER G(LIQUID,AL,V;1)  2.98150E+02  -15000+8*T;   6.00000E+03   N 
  REF:288 !
   PARAMETER G(LIQUID,AL,W;0)  2.98150E+02  -70000+35*T;   6.00000E+03   N 
  REF:373 !
   PARAMETER G(LIQUID,AL,W;1)  2.98150E+02  +1E-04;   6.00000E+03   N
  REF:373 !
   PARAMETER G(LIQUID,AL,W;2)  2.98150E+02  +15000;   6.00000E+03   N
  REF:373 !
   PARAMETER G(LIQUID,AL,N;0)  2.98150E+02  -61000+78*T;   6.00000E+03   N 
  REF:370 !
   PARAMETER G(LIQUID,AL,ALN;0)  2.98150E+02  +285000-52*T;   6.00000E+03   
  N REF:325 !
   PARAMETER G(LIQUID,AL,SIN4/3;0)  2.98150E+02  +250*T;   6.00000E+03   N 
  REF:325 !
   PARAMETER G(LIQUID,ALN,FE;0)  2.98150E+02  +250*T;   6.00000E+03   N 
  REF:325 !
   PARAMETER G(LIQUID,B,C;0)  2.98150E+02  -67045.16+4.46969*T;   
  6.00000E+03   N REF:367 !
   PARAMETER G(LIQUID,B,C;1)  2.98150E+02  -36682.57+2.44551*T;   
  6.00000E+03   N REF:367 !
   PARAMETER G(LIQUID,B,C,FE;0)  2.98150E+02  +339096;   6.00000E+03   N 
  REF:0 !
   PARAMETER G(LIQUID,B,C,FE;1)  2.98150E+02  +505552;   6.00000E+03   N 
  REF:0 !
   PARAMETER G(LIQUID,B,C,FE;2)  2.98150E+02  0;   6.00000E+03   N 
  REF:0 !
   PARAMETER G(LIQUID,B,CO;0)  2.98150E+02  -162096.49+48.36349*T;   
  6.00000E+03   N REF:2002DU !
   PARAMETER G(LIQUID,B,CO;1)  2.98150E+02  -2542.75+4.71172*T;   
  6.00000E+03   N REF:2002DU !
   PARAMETER G(LIQUID,B,CO;2)  2.98150E+02  32123.74;   6.00000E+03
  N REF:2002DU !
   PARAMETER G(LIQUID,B,CR;0)  2.98150E+02  -165600+34*T;   6.00000E+03   N 
  REF:291 !
   PARAMETER G(LIQUID,B,CR;1)  2.98150E+02  -10000;   6.00000E+03   N 
  REF:291 !
   PARAMETER G(LIQUID,B,CR;2)  2.98150E+02  +20000;   6.00000E+03   N
  REF:291 !
   PARAMETER G(LIQUID,B,FE;0)  2.98150E+02  -130243+32.152*T;   6.00000E+03  
   N REF:900 !
   PARAMETER G(LIQUID,B,FE;1)  2.98150E+02  +6571;   6.00000E+03   N
  REF:900 !
   PARAMETER G(LIQUID,B,FE;2)  2.98150E+02  +30933;   6.00000E+03   N
  REF:900 !
   PARAMETER G(LIQUID,B,FE,N;0)  2.98150E+02  -208968;   6.00000E+03   N 
  REF:0 !
   PARAMETER G(LIQUID,B,FE,N;1)  2.98150E+02  +33448;   6.00000E+03   N 
  REF:0 !
   PARAMETER G(LIQUID,B,FE,N;2)  2.98150E+02  0;   6.00000E+03   N 
  REF:0 !
   PARAMETER G(LIQUID,B,MO;0)  2.98150E+02  -208000+40*T;   6.00000E+03   N 
  REF:291 !
   PARAMETER G(LIQUID,B,MO;1)  2.98150E+02  -15000;   6.00000E+03   N 
  REF:291 !
   PARAMETER G(LIQUID,B,MO;2)  2.98150E+02  +20000;   6.00000E+03   N
  REF:291 !
   PARAMETER G(LIQUID,B,N;0)  2.98150E+02  +30000-4*T;   6.00000E+03   N 
  REF:369 !
   PARAMETER G(LIQUID,B,NI;0)  2.98150E+02  -120000+38*T;   6.00000E+03   N 
  REF:291 !
   PARAMETER G(LIQUID,B,NI;1)  2.98150E+02  15500;   6.00000E+03   N REF:291 !
   PARAMETER G(LIQUID,B,NI;2)  2.98150E+02  15000;   6.00000E+03   N REF:291 !
   PARAMETER G(LIQUID,B,V;0)  2.98150E+02  -210000+40*T;   6.00000E+03   N 
  REF:291 !
   PARAMETER G(LIQUID,B,V;1)  2.98150E+02  -20000;   6.00000E+03   N REF:291 !
   PARAMETER G(LIQUID,B,V;2)  2.98150E+02  40000;   6.00000E+03   N REF:291 !
   PARAMETER G(LIQUID,B,W;0)  2.98150E+02  -148540-5.24*T;   6.00000E+03   N 
  REF:95 !
   PARAMETER G(LIQUID,B,W;1)  2.98150E+02  +11400-25.407*T;   6.00000E+03   
  N REF:95 !
   PARAMETER G(LIQUID,B,SI;0)  2.98150E+02  +17631.92-1.76321*T;   
  6.00000E+03   N REF:374 !
   PARAMETER G(LIQUID,B,SI;1)  2.98150E+02  -3526.99+.3527*T;   6.00000E+03  
   N REF:374 !
   PARAMETER G(LIQUID,B,TI;0)  2.98150E+02  -265414.4+15.543418*T;   
  6.00000E+03   N REF:375 !
   PARAMETER G(LIQUID,B,TI;1)  2.98150E+02  -134303.03+17.709482*T;   
  6.00000E+03   N REF:375 !
   PARAMETER G(LIQUID,B,TI;2)  2.98150E+02  61691.479;   6.00000E+03   N 
  REF:375 !
   PARAMETER G(LIQUID,B,TI;3)  2.98150E+02  52656.13;   6.00000E+03   N 
  REF:375 !
   PARAMETER G(LIQUID,C,CO;0)  2.98150E+02  -107940.6+24.956*T;
  6.00000E+03   N REF30 !
   PARAMETER G(LIQUID,C,CO;1)  2.98150E+02  -9805.5;   6.00000E+03   N REF30 !
   PARAMETER G(LIQUID,C,CO,NB;0)  2.98150E+02  -30000;   6.00000E+03   N 
  REF459 !
   PARAMETER G(LIQUID,C,CO,NI,W;0)  2.98150E+02  -785000;   6.00000E+03   N 
  REF39 !
   PARAMETER G(LIQUID,C,CO,TI;0)  2.98150E+02  -424369;   6.00000E+03   N 
  REF459 !
   PARAMETER G(LIQUID,C,CO,TI;1)  2.98150E+02  -156735;   6.00000E+03   N 
  REF459 !
   PARAMETER G(LIQUID,C,CO,TI;2)  2.98150E+02  -424369;   6.00000E+03   N 
  REF459 !
   PARAMETER G(LIQUID,C,CO,W;0)  2.98150E+02  -21500;   6.00000E+03   N REF0 !
   PARAMETER G(LIQUID,C,CO,CR;0)  2.98150E+02  -302180;   6.00000E+03   N 
  REF344 !
   PARAMETER G(LIQUID,C,CO,CR;1)  2.98150E+02  +35575;   6.00000E+03   N 
  REF344 !
   PARAMETER G(LIQUID,C,CO,CR;2)  2.98150E+02  +35575;   6.00000E+03   N 
  REF344 !
   PARAMETER G(LIQUID,C,CO,FE;0)  2.98150E+02  +11646-5.657*T;   6.00000E+03 
    N REF32 !
   PARAMETER G(LIQUID,C,CO,NI;0)  2.98150E+02  +50462-27.562*T;   
  6.00000E+03   N REF26 !
   PARAMETER G(LIQUID,C,CR;0)  2.98150E+02  -90526-25.9116*T;   6.00000E+03  
   N REF:97 !
   PARAMETER G(LIQUID,C,CR;1)  2.98150E+02  80000;   6.00000E+03   N REF:97 !
   PARAMETER G(LIQUID,C,CR;2)  2.98150E+02  80000;   6.00000E+03   N REF:97 !
   PARAMETER G(LIQUID,C,CR,FE;0)  2.98150E+02  -514037;   6.00000E+03   N 
  REF:322 !
   PARAMETER G(LIQUID,C,CR,FE;1)  2.98150E+02  73286;   6.00000E+03   N 
  REF:322 !
   PARAMETER G(LIQUID,C,CR,FE;2)  2.98150E+02  66921;   6.00000E+03   N 
  REF:322 !
   PARAMETER G(LIQUID,C,CR,V;0)  2.98150E+02  -769497;   6.00000E+03   N 
  REF:316 !
   PARAMETER G(LIQUID,C,CR,V;1)  2.98150E+02  263981;   6.00000E+03   N 
  REF:316 !
   PARAMETER G(LIQUID,C,CR,V;2)  2.98150E+02  3599;   6.00000E+03   N 
  REF:316 !
   PARAMETER G(LIQUID,C,CU;0)  2.98150E+02  75000;   6.00000E+03   N REF:212 !
   PARAMETER G(LIQUID,C,CU,FE;0)  2.98150E+02  -76019;   6.00000E+03   N 
  REF:211 !
   PARAMETER G(LIQUID,C,FE;0)  2.98150E+02  -124320+28.5*T;   6.00000E+03   
  N REF:186 !
   PARAMETER G(LIQUID,C,FE;1)  2.98150E+02  19300;   6.00000E+03   N REF:186 !
   PARAMETER G(LIQUID,C,FE;2)  2.98150E+02  +49260-19*T;   6.00000E+03   N 
  REF:186 !
   PARAMETER G(LIQUID,C,FE,MN;0)  2.98150E+02  -45675;   6.00000E+03   N 
  REF:263 !
   PARAMETER G(LIQUID,C,FE,MN;1)  2.98150E+02  -12379;   6.00000E+03   N 
  REF:263 !
   PARAMETER G(LIQUID,C,FE,MN;2)  2.98150E+02  -12379;   6.00000E+03   N 
  REF:263 !
   PARAMETER G(LIQUID,C,FE,MO;0)  2.98150E+02  -37800;   6.00000E+03   N 
  REF:109 !
   PARAMETER G(LIQUID,C,FE,P;0)  2.98150E+02  -4100.5;   6.00000E+03   N 
  REF:390 !
   PARAMETER G(LIQUID,C,FE,P;1)  2.98150E+02  -251801.8+144.9988*T;   
  6.00000E+03   N REF:390 !
   PARAMETER G(LIQUID,C,FE,P;2)  2.98150E+02  5200.5;   6.00000E+03   N 
  REF:390 !
   PARAMETER G(LIQUID,C,FE,N;0)  2.98150E+02  +490996-109.135*T;   
  6.00000E+03   N REF:311 !
   PARAMETER G(LIQUID,C,FE,N;1)  2.98150E+02  +192167-109.135*T;   
  6.00000E+03   N REF:311 !
   PARAMETER G(LIQUID,C,FE,N;2)  2.98150E+02  +490996-109.135*T;   
  6.00000E+03   N REF:311 !
   PARAMETER G(LIQUID,C,FE,NI;0)  2.98150E+02  +122200-58.8*T;   6.00000E+03 
    N REF:188 !
   PARAMETER G(LIQUID,C,FE,NI;1)  2.98150E+02  +92200-58.8*T;   6.00000E+03  
   N REF:188 !
   PARAMETER G(LIQUID,C,FE,NI;2)  2.98150E+02  +152200-58.8*T;   6.00000E+03 
    N REF:188 !
   PARAMETER G(LIQUID,C,FE,NI,W;0)  2.98150E+02  -400825;   6.00000E+03   N 
  REF:2 !
   PARAMETER G(LIQUID,C,FE,SI;0)  2.98150E+02  191981.2;   6.00000E+03   N 
  REF:447 !
   PARAMETER G(LIQUID,C,FE,SI;1)  2.98150E+02  -188018.8;   6.00000E+03   N 
  REF:447 !
   PARAMETER G(LIQUID,C,FE,SI;2)  2.98150E+02  341981.2;   6.00000E+03   N 
  REF:447 !
   PARAMETER G(LIQUID,C,FE,TI;0)  2.98150E+02  -123670;   6.00000E+03   N 
  REF:382 !
   PARAMETER G(LIQUID,C,FE,V;0)  2.98150E+02  -60000;   6.00000E+03   N 
  REF:266 !
   PARAMETER G(LIQUID,C,FE,V;1)  2.98150E+02  -60000;   6.00000E+03   N 
  REF:266 !
   PARAMETER G(LIQUID,C,FE,V;2)  2.98150E+02  100000;   6.00000E+03   N 
  REF:266 !
   PARAMETER G(LIQUID,C,FE,W;0)  2.98150E+02  -60600-71*T;   6.00000E+03   N 
  REF:190 !
   PARAMETER G(LIQUID,C,FE,W;1)  2.98150E+02  +6400-71*T;   6.00000E+03   N 
  REF:190 !
   PARAMETER G(LIQUID,C,FE,W;2)  2.98150E+02  +73400-71*T;   6.00000E+03   N 
  REF:190 !
   PARAMETER G(LIQUID,C,MN;0)  2.98150E+02  -168240+35.635*T;   6.00000E+03  
   N REF:263 !
   PARAMETER G(LIQUID,C,MN;1)  2.98150E+02  -91760+50*T;   6.00000E+03   N 
  REF:263 !
   PARAMETER G(LIQUID,C,MN,SI;0)  2.98150E+02  -116400+133.333*T;   
  6.00000E+03   N REF:173 !
   PARAMETER G(LIQUID,C,MO;0)  2.98150E+02  -217800+38.41*T;   6.00000E+03   
  N REF:100 !
   PARAMETER G(LIQUID,C,MO;1)  2.98150E+02  30000;   6.00000E+03   N REF:100 !
   PARAMETER G(LIQUID,C,MO;2)  2.98150E+02  47000;   6.00000E+03   N REF:100 !
   PARAMETER G(LIQUID,C,MO,TI;0)  2.98150E+02  -402258.4;   6.00000E+03   N 
  REF:386 !
   PARAMETER G(LIQUID,C,MO,TI;1)  2.98150E+02  -10675.2;   6.00000E+03   N 
  REF:386 !
   PARAMETER G(LIQUID,C,MO,TI;2)  2.98150E+02  24292.1;   6.00000E+03   N 
  REF:386 !
   PARAMETER G(LIQUID,C,MO,W;0)  2.98150E+02  -270000;   6.00000E+03   N 
  REF:459 !
   PARAMETER G(LIQUID,C,MO,W;1)  2.98150E+02  54000;   6.00000E+03   N 
  REF:459 !
   PARAMETER G(LIQUID,C,MO,W;2)  2.98150E+02  54000;   6.00000E+03   N 
  REF:459 !
   PARAMETER G(LIQUID,C,NB;0)  2.98150E+02  -292831+31.2967*T;   6.00000E+03 
    N REF:459 !
   PARAMETER G(LIQUID,C,NB;1)  2.98150E+02  6091;   6.00000E+03   N REF:459 !
   PARAMETER G(LIQUID,C,NB;2)  2.98150E+02  41021;   6.00000E+03   N REF:459 !
   PARAMETER G(LIQUID,C,NB,TI;0)  2.98150E+02  140812;   6.00000E+03   N 
  REF:0 !
   PARAMETER G(LIQUID,C,NB,W;0)  2.98150E+02  -195015;   6.00000E+03   N 
  REF:327 !
   PARAMETER G(LIQUID,C,NB,W;1)  2.98150E+02  60769;   6.00000E+03   N 
  REF:327 !
   PARAMETER G(LIQUID,C,NB,W;2)  2.98150E+02  176422;   6.00000E+03   N 
  REF:327 !
   PARAMETER G(LIQUID,C,NI;0)  2.98150E+02  -111479+35.2685*T;   6.00000E+03 
    N REF:314 !
   PARAMETER G(LIQUID,C,NI,W;0)  2.98150E+02  +1100000-300*T;   6.00000E+03  
   N REF:192 !
   PARAMETER G(LIQUID,C,NI,W;1)  2.98150E+02  -235500;   6.00000E+03   N 
  REF:192 !
   PARAMETER G(LIQUID,C,NI,W;2)  2.98150E+02  +480000-150*T;   6.00000E+03   
  N REF:192 !
   PARAMETER G(LIQUID,C,SI;0)  2.98150E+02  +25644.97-6.38115*T;   
  6.00000E+03   N REF:356 !
   PARAMETER G(LIQUID,C,TI;0)  2.98150E+02  -125409-44.4*T;   6.00000E+03   
  N REF:384 !
   PARAMETER G(LIQUID,C,TI,W;0)  2.98150E+02  263119;   6.00000E+03   N 
  REF:407 !
   PARAMETER G(LIQUID,C,TI,W;1)  2.98150E+02  -437834;   6.00000E+03   N 
  REF:407 !
   PARAMETER G(LIQUID,C,TI,W;2)  2.98150E+02  -228694;   6.00000E+03   N 
  REF:407 !
   PARAMETER G(LIQUID,C,V;0)  2.98150E+02  -284196+38.952*T;   6.00000E+03   
  N REF:252 !
   PARAMETER G(LIQUID,C,V;1)  2.98150E+02  +96335-17.775*T;   6.00000E+03   
  N REF:252 !
   PARAMETER G(LIQUID,C,V;2)  2.98150E+02  102050;   6.00000E+03   N REF:252 !
   PARAMETER G(LIQUID,C,W;0)  2.98150E+02  -84261;   6.00000E+03   N REF:448 !
   PARAMETER G(LIQUID,C,W;1)  2.98150E+02  45205;   6.00000E+03   N REF:448 !
   PARAMETER G(LIQUID,C,W;2)  2.98150E+02  43217;   6.00000E+03   N REF:448 !
   PARAMETER G(LIQUID,CO,CR;0)  2.98150E+02  -3034-5.624*T;   6.00000E+03   
  N REF344 !
   PARAMETER G(LIQUID,CO,CR;1)  2.98150E+02  909;   6.00000E+03   N REF344 !
   PARAMETER G(LIQUID,CO,CR,W;0)  2.98150E+02  15000;   6.00000E+03   N 
  REF58 !
   PARAMETER G(LIQUID,CO,FE;0)  2.98150E+02  -9312;   6.00000E+03   N REF18 !
   PARAMETER G(LIQUID,CO,FE;1)  2.98150E+02  -1752;   6.00000E+03   N REF18 !
   PARAMETER G(LIQUID,CO,FE,N;0)  2.98150E+02  -4000;   6.00000E+03   N 
  REF398 !
   PARAMETER G(LIQUID,CO,FE,W;0)  2.98150E+02  +ZERO#;   6.00000E+03   N 
  REF34 !
   PARAMETER G(LIQUID,CO,FE,W;1)  2.98150E+02  11287;   6.00000E+03   N 
  REF34 !
   PARAMETER G(LIQUID,CO,FE,W;2)  2.98150E+02  +ZERO#;   6.00000E+03   N 
  REF34 !
   PARAMETER G(LIQUID,CO,MN;0)  2.98150E+02  -29476;   6.00000E+03   N 
  REF259 !
   PARAMETER G(LIQUID,CO,MO;0)  2.98150E+02  -87020.2+43.036*T;   
  6.00000E+03   N REF454 !
   PARAMETER G(LIQUID,CO,MO;1)  2.98150E+02  +6523.4+2.012*T;   6.00000E+03  
   N REF454 !
   PARAMETER G(LIQUID,CO,N;0)  2.98150E+02  -7700;   6.00000E+03   N REF396 !
   PARAMETER G(LIQUID,CO,NB;0)  2.98150E+02  -85028+14.284*T;   6.00000E+03  
   N REF408 !
   PARAMETER G(LIQUID,CO,NB;1)  2.98150E+02  -9936;   6.00000E+03   N REF408 !
   PARAMETER G(LIQUID,CO,NI;0)  2.98150E+02  1331;   6.00000E+03   N REF20 !
   PARAMETER G(LIQUID,CO,NI,W;0)  2.98150E+02  -77000;   6.00000E+03   N 
  REF36 !
   PARAMETER G(LIQUID,CO,NI,W;1)  2.98150E+02  -67282;   6.00000E+03   N 
  REF36 !
   PARAMETER G(LIQUID,CO,NI,W;2)  2.98150E+02  +ZERO#;   6.00000E+03   N 
  REF36 !
   PARAMETER G(LIQUID,CO,TI;0)  2.98150E+02  -135810+31.497*T;   6.00000E+03 
    N REF413 !
   PARAMETER G(LIQUID,CO,TI;1)  2.98150E+02  -5513.8;   6.00000E+03   N 
  REF413 !
   PARAMETER G(LIQUID,CO,TI;2)  2.98150E+02  13624;   6.00000E+03   N REF413 !
   PARAMETER G(LIQUID,CO,W;0)  2.98150E+02  -42258+13.616*T;   6.00000E+03   
  N REF37 !
   PARAMETER G(LIQUID,CR,CU;0)  2.98150E+02  +35495.913-2.958*T;   
  6.00000E+03   N REF:350 !
   PARAMETER G(LIQUID,CR,CU;1)  2.98150E+02  1001.17645;   6.00000E+03   N 
  REF:350 !
   PARAMETER G(LIQUID,CR,CU;2)  2.98150E+02  5704.64789;   6.00000E+03   N 
  REF:350 !
   PARAMETER G(LIQUID,CR,FE;0)  2.98150E+02  -17737+7.996546*T;   
  6.00000E+03   N REF:322 !
   PARAMETER G(LIQUID,CR,FE;1)  2.98150E+02  -1331;   6.00000E+03   N 
  REF:322 !
   PARAMETER G(LIQUID,CR,FE,N;0)  2.98150E+02  -127121+68.6*T;   6.00000E+03 
    N REF:122 !
   PARAMETER G(LIQUID,CR,FE,N,NI;0)  2.98150E+02  -261500;   6.00000E+03   N 
  REF:125 !
   PARAMETER G(LIQUID,CR,FE,V;0)  2.98150E+02  14881;   6.00000E+03   N 
  REF:315 !
   PARAMETER G(LIQUID,CR,FE,V;1)  2.98150E+02  17968;   6.00000E+03   N 
  REF:315 !
   PARAMETER G(LIQUID,CR,FE,V;2)  2.98150E+02  -7692;   6.00000E+03   N 
  REF:315 !
   PARAMETER G(LIQUID,CR,FE,NI;0)  2.98150E+02  36583;   6.00000E+03   N 
  REF:322 !
   PARAMETER G(LIQUID,CR,FE,NI;1)  2.98150E+02  13254;   6.00000E+03   N 
  REF:322 !
   PARAMETER G(LIQUID,CR,FE,NI;2)  2.98150E+02  -10018;   6.00000E+03   N 
  REF:322 !
   PARAMETER G(LIQUID,CR,FE,MN;0)  2.98150E+02  2378;   6.00000E+03   N 
  REF:323 !
   PARAMETER G(LIQUID,CR,FE,MN,N;0)  2.98150E+02  -153400;   6.00000E+03   N 
  REF:341 !
   PARAMETER G(LIQUID,CR,FE,MO;0)  2.98150E+02  +61460-20*T;   6.00000E+03   
  N REF:0 !
   PARAMETER G(LIQUID,CR,FE,P;0)  2.98150E+02  80000;   6.00000E+03   N 
  REF:406 !
   PARAMETER G(LIQUID,CR,FE,P;1)  2.98150E+02  120000;   6.00000E+03   N 
  REF:406 !
   PARAMETER G(LIQUID,CR,FE,P;2)  2.98150E+02  -350000;   6.00000E+03   N 
  REF:406 !
   PARAMETER G(LIQUID,CR,FE,SI;0)  2.98150E+02  -68625;   6.00000E+03   N 
  REF:459 !
   PARAMETER G(LIQUID,CR,MN;0)  2.98150E+02  -15009+13.6587*T;   6.00000E+03 
    N REF:323 !
   PARAMETER G(LIQUID,CR,MN;1)  2.98150E+02  +504+.9479*T;   6.00000E+03   N 
  REF:323 !
   PARAMETER G(LIQUID,CR,MN,N;0)  2.98150E+02  86690;   6.00000E+03   N 
  REF:342 !
   PARAMETER G(LIQUID,CR,MO;0)  2.98150E+02  +15810-6.714*T;   6.00000E+03   
  N REF:119 !
   PARAMETER G(LIQUID,CR,MO;1)  2.98150E+02  -6220;   6.00000E+03   N 
  REF:119 !
   PARAMETER G(LIQUID,CR,N;0)  2.98150E+02  -161800-16.11*T;   6.00000E+03   
  N REF:124 !
   PARAMETER G(LIQUID,CR,N;1)  2.98150E+02  65508;   6.00000E+03   N REF:124 !
   PARAMETER G(LIQUID,CR,N,NI;0)  2.98150E+02  -89400;   6.00000E+03   N 
  REF:125 !
   PARAMETER G(LIQUID,CR,NB;0)  2.98150E+02  -10304.91+.60618*T;   
  6.00000E+03   N REF:427 !
   PARAMETER G(LIQUID,CR,NB;1)  2.98150E+02  -8513.45+.5008*T;   6.00000E+03 
    N REF:427 !
   PARAMETER G(LIQUID,CR,NI;0)  2.98150E+02  +318-7.3318*T;   6.00000E+03   
  N REF:314 !
   PARAMETER G(LIQUID,CR,NI;1)  2.98150E+02  +16941-6.3696*T;   6.00000E+03  
   N REF:314 !
   PARAMETER G(LIQUID,CR,NI,W;0)  2.98150E+02  41500;   6.00000E+03   N 
  REF:196 !
   PARAMETER G(LIQUID,CR,P;0)  2.98150E+02  -200000;   6.00000E+03   N 
  REF:406 !
   PARAMETER G(LIQUID,CR,P;1)  2.98150E+02  79000;   6.00000E+03   N REF:406 !
   PARAMETER G(LIQUID,CR,P;2)  2.98150E+02  -65000;   6.00000E+03   N 
  REF:406 !
   PARAMETER G(LIQUID,CR,SI;0)  2.98150E+02  -132288+20.80819*T;   
  6.00000E+03   N REF:325 !
   PARAMETER G(LIQUID,CR,SI;1)  2.98150E+02  -59585+19.20022*T;   
  6.00000E+03   N REF:325 !
   PARAMETER G(LIQUID,CR,SI;2)  2.98150E+02  -712+9*T;   6.00000E+03   N 
  REF:325 !
   PARAMETER G(LIQUID,CR,TI;0)  2.98150E+02  5250;   6.00000E+03   N REF:351 !
   PARAMETER G(LIQUID,CR,TI;1)  2.98150E+02  1500;   6.00000E+03   N REF:351 !
   PARAMETER G(LIQUID,CR,V;0)  2.98150E+02  -9874-2.6964*T;   6.00000E+03   
  N REF:315 !
   PARAMETER G(LIQUID,CR,V;1)  2.98150E+02  -1720-2.5237*T;   6.00000E+03   
  N REF:315 !
   PARAMETER G(LIQUID,CR,W;0)  2.98150E+02  -16800+10*T;   6.00000E+03   N 
  REF:196 !
   PARAMETER G(LIQUID,CR,W;1)  2.98150E+02  9000;   6.00000E+03   N REF:196 !
   PARAMETER G(LIQUID,CR,MNS;0)  2.98150E+02  +250*T;   6.00000E+03   N 
  REF:0 !
   PARAMETER G(LIQUID,CU,FE;0)  2.98150E+02  +36087.987-2.3296885*T;   
  6.00000E+03   N REF:349 !
   PARAMETER G(LIQUID,CU,FE;1)  2.98150E+02  +324.52964-.032700618*T;   
  6.00000E+03   N REF:349 !
   PARAMETER G(LIQUID,CU,FE;2)  2.98150E+02  +10355.386-3.6029763*T;   
  6.00000E+03   N REF:349 !
   PARAMETER G(LIQUID,CU,FE,N;0)  2.98150E+02  -6005;   6.00000E+03   N 
  REF:334 !
   PARAMETER G(LIQUID,CU,FE,NI;0)  2.98150E+02  -68786+30.9*T;   6.00000E+03 
    N REF:272 !
   PARAMETER G(LIQUID,CU,FE,P;0)  2.98150E+02  39000;   6.00000E+03   N 
  REF:213 !
   PARAMETER G(LIQUID,CU,FE,P;1)  2.98150E+02  60000;   6.00000E+03   N 
  REF:213 !
   PARAMETER G(LIQUID,CU,FE,P;2)  2.98150E+02  -100000;   6.00000E+03   N 
  REF:213 !
   PARAMETER G(LIQUID,CU,N;0)  2.98150E+02  33115;   6.00000E+03   N REF:334 !
   PARAMETER G(LIQUID,CU,NB;0)  2.98150E+02  +204361.19-89.931411*T;   
  6.00000E+03   N REF:88 !
   PARAMETER G(LIQUID,CU,NB;1)  2.98150E+02  -105148.17+57.81653*T;   
  6.00000E+03   N REF:88 !
   PARAMETER G(LIQUID,CU,NI;0)  2.98150E+02  +12048.61+1.29093*T;   
  6.00000E+03   N REF:348 !
   PARAMETER G(LIQUID,CU,NI;1)  2.98150E+02  -1861.61+.94201*T;   
  6.00000E+03   N REF:348 !
   PARAMETER G(LIQUID,CU,P;0)  2.98150E+02  -193000+60*T;   6.00000E+03   N 
  REF:286 !
   PARAMETER G(LIQUID,CU,P;2)  2.98150E+02  8000;   6.00000E+03   N REF:286 !
   PARAMETER G(LIQUID,CU,SI;0)  2.98150E+02  -39688.86+14.27467*T;   
  6.00000E+03   N REF:359 !
   PARAMETER G(LIQUID,CU,SI;1)  2.98150E+02  -49937.13+29.7896*T;   
  6.00000E+03   N REF:359 !
   PARAMETER G(LIQUID,CU,SI;2)  2.98150E+02  -31810.16+18.00804*T;   
  6.00000E+03   N REF:359 !
   PARAMETER G(LIQUID,CU,TI;0)  2.98150E+02  -19637+3.5542*T;   6.00000E+03  
   N REF:325 !
   PARAMETER G(LIQUID,CU,TI;1)  2.98150E+02  +3757-5.6672*T;   6.00000E+03   
  N REF:325 !
   PARAMETER G(LIQUID,CU,TI;2)  2.98150E+02  +5121+2.3365*T;   6.00000E+03   
  N REF:325 !
   PARAMETER G(LIQUID,CU,V;0)  2.98150E+02  +118298.01-38.49052*T;   
  6.00000E+03   N REF:88 !
   PARAMETER G(LIQUID,CU,V;1)  2.98150E+02  -1137.38;   6.00000E+03   N 
  REF:88 !
   PARAMETER G(LIQUID,CU,W;0)  2.98150E+02  90500;   6.00000E+03   N REF:0 !
   PARAMETER G(LIQUID,CU,W;1)  2.98150E+02  10500;   6.00000E+03   N REF:0 !
   PARAMETER G(LIQUID,CU,FES;0)  2.98150E+02  +250*T;   6.00000E+03   N 
  REF:0 !
   PARAMETER G(LIQUID,CU,CU2S;0)  2.98150E+02  +85840-27.6287*T;   
  6.00000E+03   N REF:0 !
   PARAMETER G(LIQUID,CU,CU2S;1)  2.98150E+02  -12900+8.5262*T;   
  6.00000E+03   N REF:0 !
   PARAMETER G(LIQUID,CU2S,FE;0)  2.98150E+02  55651.1;   6.00000E+03   N 
  REF:0 !
   PARAMETER G(LIQUID,CU2S,FES;0)  2.98150E+02  -19638;   6.00000E+03   N 
  REF:0 !
   PARAMETER G(LIQUID,CU2S,FES;1)  2.98150E+02  -8035;   6.00000E+03   N 
  REF:0 !
   PARAMETER G(LIQUID,CU2S,FES,S;0)  2.98150E+02  -160286.2;   6.00000E+03   
  N REF:0 !
   PARAMETER G(LIQUID,CU2S,S;0)  2.98150E+02  +40406.6-17.5576*T;   
  6.00000E+03   N REF:0 !
   PARAMETER G(LIQUID,CU2S,S;1)  2.98150E+02  -100287+35.0355*T;   
  6.00000E+03   N REF:0 !
   PARAMETER G(LIQUID,FE,MN;0)  2.98150E+02  -3950+.489*T;   6.00000E+03   N 
  REF:257 !
   PARAMETER G(LIQUID,FE,MN;1)  2.98150E+02  1145;   6.00000E+03   N REF:257 !
   PARAMETER G(LIQUID,FE,MN,SI;0)  2.98150E+02  -180473;   6.00000E+03   N 
  REF:345 !
   PARAMETER G(LIQUID,FE,MN,SI;1)  2.98150E+02  -95027;   6.00000E+03   N 
  REF:345 !
   PARAMETER G(LIQUID,FE,MN,SI;2)  2.98150E+02  154386;   6.00000E+03   N 
  REF:345 !
   PARAMETER G(LIQUID,FE,MN,N;0)  2.98150E+02  -15211+18.43*T;   6.00000E+03 
    N REF:340 !
   PARAMETER G(LIQUID,FE,MO;0)  2.98150E+02  -6973-.37*T;   6.00000E+03   N 
  REF:10 !
   PARAMETER G(LIQUID,FE,MO;1)  2.98150E+02  -9424+4.502*T;   6.00000E+03   
  N REF:10 !
   PARAMETER G(LIQUID,FE,MO,NI;0)  2.98150E+02  50000;   6.00000E+03   N 
  REF:128 !
   PARAMETER G(LIQUID,FE,N;0)  2.98150E+02  -19930-12.01*T;   6.00000E+03   
  N REF:124 !
   PARAMETER G(LIQUID,FE,N,NB;0)  2.98150E+02  -160000;   6.00000E+03   N 
  REF:459 !
   PARAMETER G(LIQUID,FE,N,TI;0)  2.98150E+02  -300000;   6.00000E+03   N 
  REF:459 !
   PARAMETER G(LIQUID,FE,N,V;0)  2.98150E+02  -228000;   6.00000E+03   N 
  REF:153 !
   PARAMETER G(LIQUID,FE,N,V;1)  2.98150E+02  3600000;   6.00000E+03   N 
  REF:153 !
   PARAMETER G(LIQUID,FE,N,V;2)  2.98150E+02  104000;   6.00000E+03   N 
  REF:153 !
   PARAMETER G(LIQUID,FE,NB;0)  2.98150E+02  -58795+10.0022*T;   6.00000E+03 
    N REF:459 !
   PARAMETER G(LIQUID,FE,NB;1)  2.98150E+02  13696;   6.00000E+03   N 
  REF:459 !
   PARAMETER G(LIQUID,FE,NI;0)  2.98150E+02  -16911+5.1622*T;   6.00000E+03  
   N REF:322 !
   PARAMETER G(LIQUID,FE,NI;1)  2.98150E+02  +10180-4.146656*T;   
  6.00000E+03   N REF:322 !
   PARAMETER G(LIQUID,FE,NI,SI;0)  2.98150E+02  50000;   6.00000E+03   N 
  REF:459 !
   PARAMETER G(LIQUID,FE,NI,W;0)  2.98150E+02  14621;   6.00000E+03   N 
  REF:12 !
   PARAMETER G(LIQUID,FE,NI,W;1)  2.98150E+02  64236;   6.00000E+03   N 
  REF:12 !
   PARAMETER G(LIQUID,FE,NI,W;2)  2.98150E+02  -84842;   6.00000E+03   N 
  REF:12 !
   PARAMETER G(LIQUID,FE,NI,P;0)  2.98150E+02  500000;   6.00000E+03   N 
  REF:0 !
   PARAMETER G(LIQUID,FE,P;0)  2.98150E+02  -216603+47.028*T;   6.00000E+03  
   N REF:364 !
   PARAMETER G(LIQUID,FE,P;1)  2.98150E+02  -12490-6.749*T;   6.00000E+03   
  N REF:364 !
   PARAMETER G(LIQUID,FE,P;2)  2.98150E+02  43546;   6.00000E+03   N REF:364 !
   PARAMETER G(LIQUID,FE,SI;0)  2.98150E+02  -164435+41.977*T;   6.00000E+03 
    N REF:445 !
   PARAMETER G(LIQUID,FE,SI;1)  2.98150E+02  -21.523*T;   6.00000E+03   N 
  REF:445 !
   PARAMETER G(LIQUID,FE,SI;2)  2.98150E+02  +5220+5.726*T;   6.00000E+03   
  N REF:445 !
   PARAMETER G(LIQUID,FE,SI;3)  2.98150E+02  -28955+26.275*T;   6.00000E+03  
   N REF:445 !
   PARAMETER G(LIQUID,FE,TI;0)  2.98150E+02  -71347+8.25*T;   6.00000E+03   
  N REF:380 !
   PARAMETER G(LIQUID,FE,TI;1)  2.98150E+02  +7434-4.5*T;   6.00000E+03   N 
  REF:380 !
   PARAMETER G(LIQUID,FE,TI;2)  2.98150E+02  +12155+.25*T;   6.00000E+03   N 
  REF:380 !
   PARAMETER G(LIQUID,FE,V;0)  2.98150E+02  -34679+1.895*T;   6.00000E+03   
  N REF:265 !
   PARAMETER G(LIQUID,FE,V;1)  2.98150E+02  10209;   6.00000E+03   N REF:265 !
   PARAMETER G(LIQUID,FE,W;0)  2.98150E+02  -3607+5.65*T;   6.00000E+03   N 
  REF:190 !
   PARAMETER G(LIQUID,FE,W;1)  2.98150E+02  -5450;   6.00000E+03   N REF:190 !
   PARAMETER G(LIQUID,FE,SIN4/3;0)  2.98150E+02  +250*T;   6.00000E+03   N 
  REF:325 !
   PARAMETER G(LIQUID,FE,FES;0)  2.98140E+02  +51879-23.1867*T;  3.00000E+03 
   N REF:459 !
   PARAMETER G(LIQUID,FE,FES;1)  2.98140E+02  13765;  3.00000E+03  N REF:459 !
   PARAMETER G(LIQUID,FE,MNS;0)  2.98140E+02  109025;  3.00000E+03  N 
  REF:459 !
   PARAMETER G(LIQUID,FES,S;0)  2.98140E+02  +48313-21.807*T;  3.00000E+03  
  N REF:456 !
   PARAMETER G(LIQUID,FES,S;1)  2.98140E+02  -72983+24.7145*T;  3.00000E+03  
  N REF:456 !
   PARAMETER G(LIQUID,FES,MNS;0)  2.98140E+02  2305;  3.00000E+03  N REF:459 !
   PARAMETER G(LIQUID,FES,MNS;1)  2.98140E+02  6962;  3.00000E+03  N REF:459 !
   PARAMETER G(LIQUID,MN,N;0)  2.98150E+02  -142308+6.0759*T;   6.00000E+03  
   N REF:339 !
   PARAMETER G(LIQUID,MN,N;1)  2.98150E+02  32906;   6.00000E+03   N REF:339 !
   PARAMETER G(LIQUID,MN,NI;0)  2.98150E+02  -69233.16+10.54315*T;   
  6.00000E+03   N REF:178 !
   PARAMETER G(LIQUID,MN,NI;1)  2.98150E+02  7258.05;   6.00000E+03   N 
  REF:178 !
   PARAMETER G(LIQUID,MN,SI;0)  2.98150E+02  -139817.4+29.86137*T;   
  6.00000E+03   N REF:283 !
   PARAMETER G(LIQUID,MN,SI;1)  2.98150E+02  -34917.2+3.20488*T;   
  6.00000E+03   N REF:283 !
   PARAMETER G(LIQUID,MN,SI;2)  2.98150E+02  +46782.4-18.18969*T;   
  6.00000E+03   N REF:283 !
   PARAMETER G(LIQUID,MN,SI;3)  2.98150E+02  16168.2;   6.00000E+03   N 
  REF:283 !
   PARAMETER G(LIQUID,MN,MO;0)  2.98150E+02  -22275+13.6587*T;   6.00000E+03 
    N REF:325 !
   PARAMETER G(LIQUID,MN,MO;1)  2.98150E+02  +23500-10.7493*T;   6.00000E+03 
    N REF:325 !
   PARAMETER G(LIQUID,MN,TI;0)  2.98150E+02  -34000+21.5*T;   6.00000E+03   
  N REF:358 !
   PARAMETER G(LIQUID,MN,TI;1)  2.98150E+02  1400;   6.00000E+03   N REF:358 !
   PARAMETER G(LIQUID,MN,V;0)  2.98150E+02  -11399;   6.00000E+03   N 
  REF:269 !
   PARAMETER G(LIQUID,MN,MNS;0)  2.98140E+02  51479;  3.00000E+03  N REF:459 !
   PARAMETER G(LIQUID,MN,MNS;1)  2.98140E+02  21552;  3.00000E+03  N REF:459 !
   PARAMETER G(LIQUID,MO,N;0)  2.98150E+02  -198280+37.49*T;   6.00000E+03   
  N REF:124 !
   PARAMETER G(LIQUID,MO,NB;0)  2.98150E+02  -37868.7+3.08423*T;   
  6.00000E+03   N REF:236 !
   PARAMETER G(LIQUID,MO,NB;1)  2.98150E+02  +6731.4-.56598*T;   6.00000E+03 
    N REF:236 !
   PARAMETER G(LIQUID,MO,NI;0)  2.98150E+02  -46540+19.53*T;   6.00000E+03   
  N REF:121 !
   PARAMETER G(LIQUID,MO,NI;1)  2.98150E+02  2915;   6.00000E+03   N REF:121 !
   PARAMETER G(LIQUID,MO,SI;0)  2.98150E+02  -135276.2+1.772195*T;   
  6.00000E+03   N REF:238 !
   PARAMETER G(LIQUID,MO,SI;1)  2.98150E+02  -47107.9+33.71028*T;   
  6.00000E+03   N REF:238 !
   PARAMETER G(LIQUID,MO,SI;2)  2.98150E+02  +75846.6-30.9*T;   6.00000E+03  
   N REF:238 !
   PARAMETER G(LIQUID,MO,TI;0)  2.98150E+02  -17494.7-3.57111*T;   
  6.00000E+03   N REF:386 !
   PARAMETER G(LIQUID,MO,TI;1)  2.98150E+02  -463.9+9.0476*T;   6.00000E+03  
   N REF:386 !
   PARAMETER G(LIQUID,N,NB;0)  2.98150E+02  -292101;   6.00000E+03   N 
  REF:326 !
   PARAMETER G(LIQUID,N,NB;1)  2.98150E+02  -105406;   6.00000E+03   N 
  REF:326 !
   PARAMETER G(LIQUID,N,NI;0)  2.98150E+02  14981;   6.00000E+03   N REF:126 !
   PARAMETER G(LIQUID,N,TI;0)  2.98150E+02  -376354.15;   6.00000E+03   N 
  REF:337 !
   PARAMETER G(LIQUID,N,TI;1)  2.98150E+02  -98242.29;   6.00000E+03   N 
  REF:337 !
   PARAMETER G(LIQUID,N,V;0)  2.98150E+02  -239000;   6.00000E+03   N 
  REF:150 !
   PARAMETER G(LIQUID,N,V;1)  2.98150E+02  -8380;   6.00000E+03   N REF:150 !
   PARAMETER G(LIQUID,N,W;0)  2.98150E+02  -120000;   6.00000E+03   N 
  REF:331 !
   PARAMETER G(LIQUID,NB,TI;0)  2.98150E+02  8500;   6.00000E+03   N REF:0 !
   PARAMETER G(LIQUID,NB,V;0)  2.98150E+02  -1875;   6.00000E+03   N REF:400 !
   PARAMETER G(LIQUID,NB,W;0)  2.98150E+02  -34043+3.603*T;   6.00000E+03   
  N REF:327 !
   PARAMETER G(LIQUID,NI,P;0)  2.98150E+02  -381589+79.1144*T;   6.00000E+03 
    N REF:388 !
   PARAMETER G(LIQUID,NI,P;1)  2.98150E+02  +104201.3-90.7228*T;   
  6.00000E+03   N REF:388 !
   PARAMETER G(LIQUID,NI,P;2)  2.98150E+02  78364.1;   6.00000E+03   N 
  REF:388 !
   PARAMETER G(LIQUID,NI,SI;0)  2.98150E+02  -207512+48.1896*T;   
  6.00000E+03   N REF:325 !
   PARAMETER G(LIQUID,NI,SI;1)  2.98150E+02  -86670+11.0687*T;   6.00000E+03 
    N REF:325 !
   PARAMETER G(LIQUID,NI,SI;2)  2.98150E+02  +34720-35.8861*T;   6.00000E+03 
    N REF:325 !
   PARAMETER G(LIQUID,NI,TI;0)  2.98150E+02  -153707+34.8594*T;   
  6.00000E+03   N REF:402 !
   PARAMETER G(LIQUID,NI,TI;1)  2.98150E+02  -81824.8+25.8099*T;   
  6.00000E+03   N REF:402 !
   PARAMETER G(LIQUID,NI,TI;2)  2.98150E+02  -10.0779*T;   6.00000E+03   N 
  REF:402 !
   PARAMETER G(LIQUID,NI,V;0)  2.98150E+02  -51927+14.99*T;   6.00000E+03   
  N REF:363 !
   PARAMETER G(LIQUID,NI,W;0)  2.98150E+02  +16290-10.25*T;   6.00000E+03   
  N REF:192 !
   PARAMETER G(LIQUID,NI,W;1)  2.98150E+02  -22450;   6.00000E+03   N 
  REF:192 !
   PARAMETER G(LIQUID,NI,NIS;0)  2.98150E+02  -25821.1;   6.00000E+03   N 
  REF:422 !
   PARAMETER G(LIQUID,NI,NIS;1)  2.98150E+02  22844.5;   6.00000E+03   N 
  REF:422 !
   PARAMETER G(LIQUID,NIS,S;0)  2.98150E+02  3216.46;   6.00000E+03   N 
  REF:422 !
   PARAMETER G(LIQUID,NIS,S;1)  2.98150E+02  -33304.3;   6.00000E+03   N 
  REF:422 !
   PARAMETER G(LIQUID,SI,TI;0)  2.98150E+02  -255852.17+21.87411*T;   
  6.00000E+03   N REF:360 !
   PARAMETER G(LIQUID,SI,TI;1)  2.98150E+02  +25025.35-2.00203*T;   
  6.00000E+03   N REF:360 !
   PARAMETER G(LIQUID,SI,TI;2)  2.98150E+02  +83940.65-6.71526*T;   
  6.00000E+03   N REF:360 !
   PARAMETER G(LIQUID,SI,V;0)  2.98150E+02  -180900+40*T;   6.00000E+03   N 
  REF:361 !
   PARAMETER G(LIQUID,SI,V;1)  2.98150E+02  37000;   6.00000E+03   N REF:361 !
   PARAMETER G(LIQUID,SI,V;2)  2.98150E+02  20000;   6.00000E+03   N REF:361 !
   PARAMETER G(LIQUID,SI,W;0)  2.98150E+02  -164490.25+45.90737*T;   
  6.00000E+03   N REF:238 !
   PARAMETER G(LIQUID,SI,W;1)  2.98150E+02  20897.8;   6.00000E+03   N 
  REF:238 !
   PARAMETER G(LIQUID,SI,W;2)  2.98150E+02  -14660.85;   6.00000E+03   N 
  REF:238 !
   PARAMETER G(LIQUID,SI,SIN4/3;0)  2.98150E+02  +285000-52*T;   6.00000E+03 
    N REF:325 !
   PARAMETER G(LIQUID,TI,V;0)  2.98150E+02  1400;   6.00000E+03   N REF:362 !
   PARAMETER G(LIQUID,TI,V;1)  2.98150E+02  4100;   6.00000E+03   N REF:362 !
   PARAMETER G(LIQUID,TI,W;0)  2.98150E+02  25481;   6.00000E+03   N REF:332 !


 PHASE AL11CR2  %  3 .769   .077   .154 !
    CONSTITUENT AL11CR2  :AL : AL : CR :  !

   PARAMETER G(AL11CR2,AL:AL:CR;0)  2.98150E+02  -13500+1.985*T
  +.846*GHSERAL#+.154*GHSERCR#;   6.00000E+03   N REF354 !


 PHASE AL11TI5  %  2 .68   .32 !
    CONSTITUENT AL11TI5  :AL : TI :  !

   PARAMETER G(AL11TI5,AL:TI;0)  2.98150E+02  -38845+9.456*T+.68*GHSERAL#
  +.32*GHSERTI#;   6.00000E+03   N REF288 !


 PHASE AL13CR2  %  2 .8667   .1333 !
    CONSTITUENT AL13CR2  :AL : CR :  !

   PARAMETER G(AL13CR2,AL:CR;0)  2.98150E+02  -11627+1.48*T+.8667*GHSERAL#
  +.1333*GHSERCR#;   6.00000E+03   N REF354 !


 PHASE AL13FE4  %  3 .6275   .235   .1375 !
    CONSTITUENT AL13FE4  :AL : FE : AL,VA :  !

   PARAMETER G(AL13FE4,AL:FE:AL;0)  2.98150E+02  -30714.4+7.44*T
  +.765*GHSERAL#+.235*GHSERFE#;   6.00000E+03   N 93Sei   !
   PARAMETER G(AL13FE4,AL:FE:VA;0)  2.98150E+02  -27781.3+7.2566*T
  +.6275*GHSERAL#+.235*GHSERFE#;   6.00000E+03   N 93Sei   !


 PHASE AL2FE  %  2 2   1 !
    CONSTITUENT AL2FE  :AL : FE :  !

   PARAMETER G(AL2FE,AL:FE;0)  2.98150E+02  -102000+21*T+2*GHSERAL#+GHSERFE#;
     6.00000E+03   N 93Sei   !


 PHASE AL2TI  %  2 .667   .333 !
    CONSTITUENT AL2TI  :AL : TI :  !

   PARAMETER G(AL2TI,AL:TI;0)  2.98150E+02  -40500+10.4*T+.667*GHSERAL#
  +.333*GHSERTI#;   6.00000E+03   N REF288 !


 PHASE AL3M_D022  %  2 .75   .25 !
    CONSTITUENT AL3M_D022  :AL,CR,TI : TI :  !

       PARA G(AL3M_D022,AL:CR;0) 298.15 0; 6000 N!
   PARAMETER G(AL3M_D022,AL:TI;0)  2.98150E+02  -36148+9.256*T+.75*GHSERAL#
  +.25*GHSERTI#;   6.00000E+03   N REF288 !
   PARAMETER G(AL3M_D022,TI:TI;0)  2.98150E+02  +GTIFCC#;   6.00000E+03   N 
  REF352 !
   PARAMETER G(AL3M_D022,AL,TI:TI;0)  2.98150E+02  -15000;   6.00000E+03   N 
  REF352 !


 PHASE AL3NI1  %  2 .75   .25 !
    CONSTITUENT AL3NI1  :AL : NI :  !

   PARAMETER G(AL3NI1,AL:NI;0)  2.98150E+02  -48483.73+12.29913*T
  +.75*GHSERAL#+.25*GHSERNI#;   6.00000E+03   N REF404 !


 PHASE AL3NI2  %  3 3   2   1 !
    CONSTITUENT AL3NI2  :AL : AL : VA :  !

   PARAMETER G(AL3NI2,AL:AL:VA;0)  2.98150E+02  +30000-3*T+5*GALBCC#;   
  6.00000E+03   N REF404 !


 PHASE AL4C3  %  2 4   3 !
    CONSTITUENT AL4C3  :AL,SI : C :  !

   PARAMETER G(AL4C3,AL:C;0)  2.98150E+02  -286001.52+1030.27302*T
  -161.709142*T*LN(T)-.01152276*T**2+2450000*T**(-1)+7E-07*T**3;   
  6.00000E+03   N REF:378 !
   PARAMETER G(AL4C3,SI:C;0)  2.98150E+02  -135043.86+949.01177*T
  -144.478096*T*LN(T)-.01526931*T**2+2800000*T**(-1)+7E-07*T**3;   
  6.00000E+03   N REF:356 !


 PHASE AL4CR  %  2 .8   .2 !
    CONSTITUENT AL4CR  :AL : CR :  !

   PARAMETER G(AL4CR,AL:CR;0)  2.98150E+02  -17805+3.81*T+.8*GHSERAL#
  +.2*GHSERCR#;   6.00000E+03   N REF354 !


 PHASE AL5FE2  %  2 5   2 !
    CONSTITUENT AL5FE2  :AL : FE :  !

   PARAMETER G(AL5FE2,AL:FE;0)  2.98150E+02  -228576+48.99503*T+5*GHSERAL#
  +2*GHSERFE#;   6.00000E+03   N 93Sei   !


 PHASE AL5FE4  %  1  1.0  !
    CONSTITUENT AL5FE4  :AL,FE :  !

   PARAMETER G(AL5FE4,AL;0)  2.98150E+02  +2095.9+GALBCC#;   6.00000E+03   N 
  93Sei   !
   PARAMETER G(AL5FE4,FE;0)  2.98150E+02  +5009.03+GHSERFE#;   6.00000E+03   
  N 93Sei   !
   PARAMETER G(AL5FE4,AL,FE;0)  2.98150E+02  -131649+29.4833*T;   
  6.00000E+03   N 93Sei   !
   PARAMETER G(AL5FE4,AL,FE;1)  2.98150E+02  -18619.5;   6.00000E+03   N 
  93Sei   !


 PHASE AL8CR5_H  %  2 .615   .385 !
    CONSTITUENT AL8CR5_H  :AL : CR :  !

   PARAMETER G(AL8CR5_H,AL:CR;0)  2.98150E+02  -11364-4.5*T+.615*GHSERAL#
  +.385*GHSERCR#;   6.00000E+03   N REF354 !


 PHASE AL8CR5_L  %  2 .615   .385 !
    CONSTITUENT AL8CR5_L  :AL : CR :  !

   PARAMETER G(AL8CR5_L,AL:CR;0)  2.98150E+02  -17655+.615*GHSERAL#
  +.385*GHSERCR#;   6.00000E+03   N REF354 !


 PHASE AL9CR4_H  %  2 .692   .308 !
    CONSTITUENT AL9CR4_H  :AL : CR :  !

   PARAMETER G(AL9CR4_H,AL:CR;0)  2.98150E+02  -10341-4.32*T+.692*GHSERAL#
  +.308*GHSERCR#;   6.00000E+03   N REF354 !


 PHASE AL9CR4_L  %  2 .692   .308 !
    CONSTITUENT AL9CR4_L  :AL : CR :  !

   PARAMETER G(AL9CR4_L,AL:CR;0)  2.98150E+02  -17750+1.238*T+.692*GHSERAL#
  +.308*GHSERCR#;   6.00000E+03   N REF354 !


 PHASE ALCR2  %  2 .333   .667 !
    CONSTITUENT ALCR2  :AL : CR :  !

   PARAMETER G(ALCR2,AL:CR;0)  2.98150E+02  -10900-2.93*T+.333*GHSERAL#
  +.667*GHSERCR#;   6.00000E+03   N REF354 !


 PHASE ALN  %  2 1   1 !
    CONSTITUENT ALN  :AL : N :  !

   PARAMETER G(ALN,AL:N;0)  2.98150E+02  +GALN#;   6.00000E+03   N REF:370 !


 PHASE ALPHA_CHALCOCITE  %  2 2   1 !
    CONSTITUENT ALPHA_CHALCOCITE  :CU : S :  !

   PARAMETER G(ALPHA_CHALCOCITE,CU:S;0)  2.98150E+02  +2*GHSERCU#+GHSERSS#
  -78474.5-83.8534*T+7.2618*T*LN(T);   6.00000E+03   N REF:0 !


 PHASE ANILITE  %  2 1.75   1 !
    CONSTITUENT ANILITE  :CU : S :  !

   PARAMETER G(ANILITE,CU:S;0)  2.98150E+02  +1.75*GHSERCU#+GHSERSS#-76000.8
  -22.78185*T;   6.00000E+03   N REF:0 !


 PHASE B4C  %  2 1   1 !
    CONSTITUENT B4C  :B11C,B12 : B2,C2B,CB2 :  !

   PARAMETER G(B4C,B11C:B2;0)  2.98150E+02  +13*GHSERBB#+GHSERCC#-170978.12
  +22.909095*T;   6.00000E+03   N REF:367 !
   PARAMETER G(B4C,B12:B2;0)  2.98150E+02  +14*GHSERBB#+10000+22.909095*T;   
  6.00000E+03   N REF:367 !
   PARAMETER G(B4C,B11C:C2B;0)  2.98150E+02  +12*GHSERBB#+3*GHSERCC#
  -347121.82+22.909095*T;   6.00000E+03   N REF:367 !
   PARAMETER G(B4C,B12:C2B;0)  2.98150E+02  +13*GHSERBB#+2*GHSERCC#
  -294040.52+22.909095*T;   6.00000E+03   N REF:367 !
   PARAMETER G(B4C,B11C:CB2;0)  2.98150E+02  +13*GHSERBB#+2*GHSERCC#
  -304040.52+22.909095*T;   6.00000E+03   N REF:367 !
   PARAMETER G(B4C,B12:CB2;0)  2.98150E+02  +14*GHSERBB#+GHSERCC#-169978.12
  +22.909095*T;   6.00000E+03   N REF:367 !


 PHASE B6SI  %  3 210   23   48 !
    CONSTITUENT B6SI  :B : SI : B,SI :  !

   PARAMETER G(B6SI,B:SI:B;0)  2.98150E+02  +729824.4-72.98244*T
  +258*GHSERBB#+23*GHSERSI#;   6.00000E+03   N REF374 !
   PARAMETER G(B6SI,B:SI:SI;0)  2.98150E+02  +5454560-545.456*T+210*GHSERBB#
  +71*GHSERSI#;   6.00000E+03   N REF374 !
   PARAMETER G(B6SI,B:SI:B,SI;0)  2.98150E+02  -15715630+1571.563*T;   
  6.00000E+03   N REF374 !


 TYPE_DEFINITION & GES A_P_D BCC_A2 MAGNETIC  -1.0    4.00000E-01 !
 PHASE BCC_A2  %&  2 1   3 !
    CONSTITUENT BCC_A2  :AL,CO,CR%,CU,FE%,MN,MO%,NB%,NI,P,S,SI,TI%,V%,W% :
    B,C,N,VA% :  !

   PARAMETER G(BCC_A2,AL:B;0)  2.98140E+02  +GALBCC#+3*GBBCC#+UN_ASS#;  
  3.00000E+03  N REF:0 !
   PARAMETER G(BCC_A2,CR:B;0)  2.98150E+02  +GHSERCR#+3*GBBCC#+GPCRBCC#
  +UN_ASS#;   6.00000E+03   N REF:0 !
   PARAMETER G(BCC_A2,CU:B;0)  2.98150E+02  +GHSERCU#+3*GBBCC#
  +UN_ASS#;   6.00000E+03   N REF:0 !
   PARAMETER G(BCC_A2,FE:B;0)  2.98150E+02  -3000+12.832*T;  
  6.00000E+03   N REF:900 !
   PARAMETER TC(BCC_A2,FE:B;0)  2.98150E+02  1043;   6.00000E+03   N REF:186 !
   PARAMETER BMAGN(BCC_A2,FE:B;0)  2.98150E+02  2.22;   6.00000E+03   N 
  REF:186 !
   PARAMETER G(BCC_A2,MN:B;0)  2.98150E+02  +UN_ASS#+GHSERMN#+3*GBBCC#;   
  6.00000E+03   N REF:0 !
   PARAMETER G(BCC_A2,MO:B;0)  2.98150E+02  +UN_ASS#+GHSERMO#+3*GBBCC#;   
  6.00000E+03   N REF:0 !
   PARAMETER G(BCC_A2,NB:B;0)  2.98150E+02  +UN_ASS#+GHSERNB#+3*GBBCC#;   
  6.00000E+03   N REF:0 !
   PARAMETER G(BCC_A2,NI:B;0)  2.98150E+02  +UN_ASS#+GHSERNI#+3*GBBCC#;   
  6.00000E+03   N REF:0 !
