Repository: impurity80/script

File: thermocalc/sample/data/KY201005.TDB (part 3 of 9)
$ Database file written  2009-09-28
   PARAMETER G(BCC_A2,P:B;0)  2.98150E+02  +GPPRED#+3*GBBCC#+UN_ASS#;   
  6.00000E+03   N REF:0 !
   PARAMETER G(BCC_A2,S:B;0)  2.98150E+02  +GHSERSS#+3*GBBCC#+UN_ASS#;   
  6.00000E+03   N REF:0 !
   PARAMETER G(BCC_A2,SI:B;0)  2.98150E+02  +UN_ASS#+GSIBCC#+3*GBBCC#;   
  6.00000E+03   N REF:0 !
   PARAMETER G(BCC_A2,TI:B;0)  2.98150E+02  +GTIBCC#+3*GBBCC#-200000+14*T;   
  6.00000E+03   N REF:98 !
   PARAMETER G(BCC_A2,V:B;0)  2.98150E+02  +UN_ASS#+GHSERVV#+3*GBBCC#;   
  6.00000E+03   N REF:0 !
   PARAMETER G(BCC_A2,W:B;0)  2.98150E+02  +GHSERWW#+3*GBBCC#+61450+20*T;   
  6.00000E+03   N REF:95 !
   PARAMETER G(BCC_A2,AL:C;0)  2.98150E+02  +GHSERAL#+3*GHSERCC#+100000+80*T;
     6.00000E+03   N REF:0 !
   PARAMETER G(BCC_A2,CO:C;0)  2.98150E+02  +GHSERCO#+3*GHSERCC#+248204
  -31.271*T;   6.00000E+03   N REF32 !
   PARAMETER G(BCC_A2,CR:C;0)  2.98150E+02  +GHSERCR#+3*GHSERCC#+GPCRBCC#
  +3*GPCGRA#+416000;   6.00000E+03   N REF:97 !
   PARAMETER TC(BCC_A2,CR:C;0)  2.98150E+02  -311.5;   6.00000E+03   N 
  REF:97 !
   PARAMETER BMAGN(BCC_A2,CR:C;0)  2.98150E+02  -.008;   6.00000E+03   N 
  REF:97 !
   PARAMETER G(BCC_A2,CU:C;0)  2.98150E+02  +146858-14.64*T+GHSERCU#
  +3*GHSERCC#;   6.00000E+03   N REF:286 !
   PARAMETER G(BCC_A2,FE:C;0)  2.98150E+02  +GHSERFE#+GPFEBCC#+3*GHSERCC#
  +3*GPCGRA#+322050+75.667*T;   6.00000E+03   N REF:186 !
   PARAMETER TC(BCC_A2,FE:C;0)  2.98150E+02  1043;   6.00000E+03   N REF:186 !
   PARAMETER BMAGN(BCC_A2,FE:C;0)  2.98150E+02  2.22;   6.00000E+03   N 
  REF:186 !
   PARAMETER G(BCC_A2,MN:C;0)  2.98150E+02  +10000+30*T+GHSERMN#+3*GHSERCC#; 
    6.00000E+03   N REF:263 !
   PARAMETER G(BCC_A2,MO:C;0)  2.98150E+02  +331000-75*T+GHSERMO#+3*GHSERCC#;
     6.00000E+03   N REF:100 !
   PARAMETER G(BCC_A2,NB:C;0)  2.98150E+02  +446349-70*T+GHSERNB#+3*GHSERCC#;
     6.00000E+03   N REF:459 !
   PARAMETER G(BCC_A2,NI:C;0)  2.98150E+02  +400000-100*T+GHSERNI#
  +3*GHSERCC#;   6.00000E+03   N REF:69 !
   PARAMETER TC(BCC_A2,NI:C;0)  2.98150E+02  575;   6.00000E+03   N REF:69 !
   PARAMETER BMAGN(BCC_A2,NI:C;0)  2.98150E+02  .85;   6.00000E+03   N 
  REF:69 !
   PARAMETER G(BCC_A2,P:C;0)  2.98150E+02  +GPPRED#+3*GHSERCC#+1308832.45;   
  6.00000E+03   N REF:390 !
       PARA G(BCC_A2,S:C;0) 298.15 0; 6000 N!
   PARAMETER G(BCC_A2,SI:C;0)  2.98150E+02  +322050-75.667*T+GSIBCC#
  +3*GHSERCC#+3*GPCGRA#;   6.00000E+03   N REF:95 !
   PARAMETER G(BCC_A2,TI:C;0)  2.98150E+02  +600000+GHSERTIC#+2*GHSERCC#;   
  6.00000E+03   N REF:384 !
   PARAMETER G(BCC_A2,V:C;0)  2.98150E+02  +108449+GHSERVV#+3*GHSERCC#;   
  6.00000E+03   N REF:252 !
   PARAMETER G(BCC_A2,W:C;0)  2.98150E+02  +GHSERWW#+3*GHSERCC#+GPWBCC#
  +3*GPCGRA#+375100-35.87*T;   6.00000E+03   N REF:194 !
   PARAMETER G(BCC_A2,AL:N;0)  2.98150E+02  +GHSERAL#+3*GHSERNN#+23000+10*T; 
    6.00000E+03   N REF:461 !
   PARAMETER G(BCC_A2,CO:N;0)  2.98150E+02  +165375+597.14*T-100.427*T*LN(T)
  +698022*T**(-1);   6.00000E+03   N REF398 !
   PARAMETER G(BCC_A2,CR:N;0)  2.98150E+02  +GHSERCR#+3*GHSERNN#+311870
  +29.12*T;   6.00000E+03   N REF:124 !
   PARAMETER TC(BCC_A2,CR:N;0)  2.98150E+02  -311.5;   6.00000E+03   N 
  REF:124 !
   PARAMETER BMAGN(BCC_A2,CR:N;0)  2.98150E+02  -.008;   6.00000E+03   N 
  REF:124 !
   PARAMETER G(BCC_A2,CU:N;0)  2.98150E+02  +100000+200*T+GHSERCU#
  +3*GHSERNN#;   6.00000E+03   N REF:334 !
   PARAMETER G(BCC_A2,FE:N;0)  2.98150E+02  +93562+165.07*T+GHSERFE#
  +3*GHSERNN#;   6.00000E+03   N REF:124 !
   PARAMETER TC(BCC_A2,FE:N;0)  2.98150E+02  1043;   6.00000E+03   N REF:124 !
   PARAMETER BMAGN(BCC_A2,FE:N;0)  2.98150E+02  2.22;   6.00000E+03   N 
  REF:124 !
   PARAMETER G(BCC_A2,MN:N;0)  2.98150E+02  -55600+606.648*T-100.41*T*LN(T)
  +844897*T**(-1);   6.00000E+03   N REF:339 !
   PARAMETER G(BCC_A2,MO:N;0)  2.98150E+02  +GHSERMO#+3*GHSERNN#+299700
  +79.73*T;   6.00000E+03   N REF:124 !
   PARAMETER G(BCC_A2,NB:N;0)  2.98150E+02  -207283+110.085*T+GHSERNB#
  +3*GHSERNN#;   6.00000E+03   N REF:326 !
   PARAMETER G(BCC_A2,NI:N;0)  2.98150E+02  +200000+200*T+GHSERNI#
  +3*GHSERNN#;   6.00000E+03   N REF:343 !
   PARAMETER TC(BCC_A2,NI:N;0)  2.98150E+02  575;   6.00000E+03   N REF:343 !
   PARAMETER BMAGN(BCC_A2,NI:N;0)  2.98150E+02  .85;   6.00000E+03   N 
  REF:343 !
       PARA G(BCC_A2,P:N;0) 298.15 0; 6000 N!
   PARAMETER G(BCC_A2,S:N;0)  2.98150E+02  +UN_ASS#;   6.00000E+03   N REF:0 !
   PARAMETER G(BCC_A2,SI:N;0)  2.98150E+02  +100000+GHSERSI#+3*GHSERNN#;   
  6.00000E+03   N REF:216 !
   PARAMETER G(BCC_A2,TI:N;0)  2.98150E+02  +2604201.62+118.04*T+GHSERTIN#
  +2*GHSERNN#;   6.00000E+03   N REF:337 !
   PARAMETER G(BCC_A2,V:N;0)  2.98150E+02  +843000+GHSERVV#+3*GHSERNN#;   
  6.00000E+03   N REF:150 !
   PARAMETER G(BCC_A2,W:N;0)  2.98150E+02  +268828.908+444.620024*T
  -72.7446506*T*LN(T)+1079965*T**(-1)-.0251743468*T**2;   6.00000E+03   N 
  REF:331 !
   PARAMETER G(BCC_A2,AL:VA;0)  2.98140E+02  +GALBCC#;  2.90000E+03  N 
  REF:279 !
   PARAMETER G(BCC_A2,CO:VA;0)  2.98150E+02  +GCOBCC#;   6.00000E+03   N 
  REF279 !
   PARAMETER TC(BCC_A2,CO:VA;0)  2.98150E+02  1450;   6.00000E+03   N REF277 !
   PARAMETER BMAGN(BCC_A2,CO:VA;0)  2.98150E+02  1.35;   6.00000E+03   N 
  REF277 !
   PARAMETER G(BCC_A2,CR:VA;0)  2.98150E+02  +GHSERCR#+GPCRBCC#;   
  6.00000E+03   N REF:279 !
   PARAMETER TC(BCC_A2,CR:VA;0)  2.98150E+02  -311.5;   6.00000E+03   N 
  REF:277 !
   PARAMETER BMAGN(BCC_A2,CR:VA;0)  2.98150E+02  -.008;   6.00000E+03   N 
  REF:277 !
   PARAMETER G(BCC_A2,CU:VA;0)  2.98140E+02  +4017-1.255*T+GHSERCU#;  
  3.20000E+03  N REF:279 !
   PARAMETER G(BCC_A2,FE:VA;0)  2.98150E+02  +GHSERFE#+GPFEBCC#;   
  6.00000E+03   N REF:279 !
   PARAMETER TC(BCC_A2,FE:VA;0)  2.98150E+02  1043;   6.00000E+03   N 
  REF:277 !
   PARAMETER BMAGN(BCC_A2,FE:VA;0)  2.98150E+02  2.22;   6.00000E+03   N 
  REF:277 !
   PARAMETER G(BCC_A2,MN:VA;0)  2.98150E+02  +GMNBCC#;   6.00000E+03   N 
  REF:279 !
   PARAMETER TC(BCC_A2,MN:VA;0)  2.98140E+02  -580;  2.00000E+03  N REF:277 !
   PARAMETER BMAGN(BCC_A2,MN:VA;0)  2.98140E+02  -.27;  2.00000E+03  N 
  REF:277 !
   PARAMETER G(BCC_A2,MO:VA;0)  2.98140E+02  +GHSERMO#+GPMOBCC#;  
  5.00000E+03  N REF:279 !
   PARAMETER G(BCC_A2,NB:VA;0)  2.98150E+02  +GHSERNB#;   6.00000E+03   N 
  REF:279 !
   PARAMETER G(BCC_A2,NI:VA;0)  2.98140E+02  +GNIBCC#;  3.00000E+03  N 
  REF:279 !
   PARAMETER TC(BCC_A2,NI:VA;0)  2.98150E+02  575;   6.00000E+03   N REF:277 !
   PARAMETER BMAGN(BCC_A2,NI:VA;0)  2.98150E+02  .85;   6.00000E+03   N 
  REF:277 !
   PARAMETER G(BCC_A2,P:VA;0)  2.98150E+02  +44768.8-13.26*T+GPPRED#;   
  6.00000E+03   N REF:279 !
   PARAMETER G(BCC_A2,S:VA;0)  2.98150E+02  +105000+GHSERSS#;   6.00000E+03  
   N REF:456 !
   PARAMETER G(BCC_A2,SI:VA;0)  2.98140E+02  +GSIBCC#;  3.60000E+03  N 
  REF:279 !
   PARAMETER G(BCC_A2,TI:VA;0)  2.98140E+02  +GTIBCC#;  4.00000E+03  N 
  REF:279 !
   PARAMETER G(BCC_A2,V:VA;0)  2.98140E+02  +GHSERVV#;  4.00000E+03  N 
  REF:279 !
   PARAMETER G(BCC_A2,W:VA;0)  2.98150E+02  +GHSERWW#+GPWBCC#;   6.00000E+03 
    N REF:279 !
   PARAMETER G(BCC_A2,CR:B,VA;0)  2.98150E+02  -140000+49*T;   6.00000E+03   
  N REF:0 !
   PARAMETER G(BCC_A2,MO:B,VA;0)  2.98150E+02  -108000+20*T;   6.00000E+03   
  N REF:91 !
   PARAMETER G(BCC_A2,TI:B,VA;0)  2.98150E+02  -260162.96+156.48207*T;   
  6.00000E+03   N REF:98 !
   PARAMETER G(BCC_A2,V:B,VA;0)  2.98150E+02  -143500+25*T;   6.00000E+03   
  N REF:91 !
   PARAMETER G(BCC_A2,AL:C,VA;0)  2.98150E+02  +130000+14*T;   6.00000E+03   
  N REF:0 !
   PARAMETER G(BCC_A2,CO,CR:C;0)  2.98150E+02  +17208-13.519*T;   
  6.00000E+03   N REF344 !
   PARAMETER G(BCC_A2,CO,CR:C;1)  2.98150E+02  -5470;   6.00000E+03   N 
  REF344 !
   PARAMETER G(BCC_A2,CO,NI:C;0)  2.98150E+02  6000;   6.00000E+03   N REF26 !
   PARAMETER G(BCC_A2,CO,W:C;0)  2.98150E+02  -100000;   6.00000E+03   N 
  REF58 !
   PARAMETER G(BCC_A2,CR,FE:C;0)  2.98150E+02  -1250000+667.7*T;   
  6.00000E+03   N REF:314 !
   PARAMETER BMAGN(BCC_A2,CR,FE:C;0)  2.98150E+02  -.85;   6.00000E+03   N 
  REF:98 !
   PARAMETER TC(BCC_A2,CR,FE:C;0)  2.98150E+02  1650;   6.00000E+03   N 
  REF:98 !
   PARAMETER TC(BCC_A2,CR,FE:C;1)  2.98150E+02  550;   6.00000E+03   N 
  REF:98 !
   PARAMETER TC(BCC_A2,CR,NI:C;0)  2.98140E+02  2373;  3.00000E+03  N 
  REF:171 !
   PARAMETER TC(BCC_A2,CR,NI:C;1)  2.98140E+02  617;  3.00000E+03  N REF:171 !
   PARAMETER BMAGN(BCC_A2,CR,NI:C;0)  2.98140E+02  4;  3.00000E+03  N 
  REF:171 !
   PARAMETER G(BCC_A2,CR,MN:C;0)  2.98150E+02  -20328+18.7339*T;   
  6.00000E+03   N REF:324 !
   PARAMETER G(BCC_A2,CR,MN:C;1)  2.98150E+02  -9162+4.4183*T;   6.00000E+03 
    N REF:324 !
   PARAMETER G(BCC_A2,CR:C,VA;0)  2.98150E+02  -190*T;   6.00000E+03   N 
  REF:97 !
   PARAMETER G(BCC_A2,CU:C,VA;0)  2.98150E+02  120000;   6.00000E+03   N 
  REF:286 !
   PARAMETER G(BCC_A2,FE,MN:C;0)  2.98150E+02  +34052-23.467*T;   
  6.00000E+03   N REF:263 !
   PARAMETER G(BCC_A2,FE,MO:C;0)  2.98150E+02  -1250000+667.7*T;   
  6.00000E+03   N REF:314 !
   PARAMETER TC(BCC_A2,FE,MO:C;0)  2.98150E+02  335;   6.00000E+03   N 
  REF:109 !
   PARAMETER TC(BCC_A2,FE,MO:C;1)  2.98150E+02  526;   6.00000E+03   N 
  REF:109 !
   PARAMETER G(BCC_A2,FE,NI:C;0)  2.98150E+02  -956.63-1.28726*T;   
  6.00000E+03   N REF:188 !
   PARAMETER G(BCC_A2,FE,NI:C;1)  2.98150E+02  +1789.03-1.92912*T;   
  6.00000E+03   N REF:188 !
   PARAMETER G(BCC_A2,FE,SI:C;0)  2.98150E+02  +1000000-100*T;   6.00000E+03 
    N REF:445 !
   PARAMETER G(BCC_A2,FE,SI:C;1)  2.98150E+02  -900000;   6.00000E+03   N 
  REF:445 !
   PARAMETER G(BCC_A2,FE,V:C;0)  2.98150E+02  -23674+.465*T;   6.00000E+03   
  N REF:266 !
   PARAMETER G(BCC_A2,FE,V:C;1)  2.98150E+02  8283;   6.00000E+03   N 
  REF:266 !
   PARAMETER G(BCC_A2,FE,W:C;0)  2.98150E+02  -140000;   6.00000E+03   N 
  REF:190 !
   PARAMETER G(BCC_A2,FE:C,VA;0)  2.98150E+02  -190*T;   6.00000E+03   N 
  REF:186 !
   PARAMETER G(BCC_A2,MN,V:C;0)  2.98150E+02  -10000;   6.00000E+03   N 
  REF:270 !
   PARAMETER G(BCC_A2,MO,TI:C;0)  2.98150E+02  -175027.2;   6.00000E+03   N 
  REF:386 !
   PARAMETER G(BCC_A2,MO,W:C;0)  2.98150E+02  2000;   6.00000E+03   N 
  REF:205 !
   PARAMETER G(BCC_A2,MO:C,VA;0)  2.98150E+02  -50000;   6.00000E+03   N 
  REF:335 !
   PARAMETER G(BCC_A2,NB:C,VA;0)  2.98150E+02  -510296;   6.00000E+03   N 
  REF:459 !
   PARAMETER G(BCC_A2,TI:C,VA;0)  2.98150E+02  -881180+45.5*T;   6.00000E+03 
    N REF:384 !
   PARAMETER G(BCC_A2,V:C,VA;0)  2.98150E+02  -297868;   6.00000E+03   N 
  REF:252 !
   PARAMETER G(BCC_A2,CR,FE:N;0)  2.98150E+02  -799379+293*T;   6.00000E+03  
   N REF:122 !
   PARAMETER TC(BCC_A2,CR,FE:N;0)  2.98150E+02  1650;   6.00000E+03   N 
  REF:122 !
   PARAMETER TC(BCC_A2,CR,FE:N;1)  2.98150E+02  550;   6.00000E+03   N 
  REF:122 !
   PARAMETER BMAGN(BCC_A2,CR,FE:N;0)  2.98150E+02  -.85;   6.00000E+03   N 
  REF:122 !
   PARAMETER BMAGN(BCC_A2,CR,NI:N;0)  2.98150E+02  4;   6.00000E+03   N 
  REF:125 !
   PARAMETER TC(BCC_A2,CR,NI:N;0)  2.98150E+02  2373;   6.00000E+03   N 
  REF:125 !
   PARAMETER TC(BCC_A2,CR,NI:N;1)  2.98150E+02  617;   6.00000E+03   N 
  REF:125 !
   PARAMETER G(BCC_A2,CR:N,VA;0)  2.98150E+02  -200000;   6.00000E+03   N 
  REF:124 !
   PARAMETER G(BCC_A2,FE,MO:N;0)  2.98150E+02  -151200;   6.00000E+03   N 
  REF:130 !
   PARAMETER G(BCC_A2,FE,W:N;0)  2.98150E+02  -950000;   6.00000E+03   N 
  REF:216 !
   PARAMETER G(BCC_A2,MN:N,VA;0)  2.98150E+02  -185000;   6.00000E+03   N 
  REF:339 !
   PARAMETER G(BCC_A2,NB:N,VA;0)  2.98150E+02  -357277+129.474*T;   
  6.00000E+03   N REF:326 !
   PARAMETER G(BCC_A2,TI:N,VA;0)  2.98150E+02  -3215338.17;   6.00000E+03   
  N REF:337 !
   PARAMETER G(BCC_A2,V:N,VA;0)  2.98150E+02  -1680000+325*T;   6.00000E+03  
   N REF:150 !
   PARAMETER G(BCC_A2,W:N,VA;0)  2.98150E+02  +83285-69.977*T;   6.00000E+03 
    N REF:331 !
   PARAMETER G(BCC_A2,AL,CR:VA;0)  2.98150E+02  -54900+10*T;   6.00000E+03   
  N REF:354 !
   PARAMETER G(BCC_A2,AL,CU:VA;0)  2.98150E+02  -73554+4*T;   6.00000E+03   
  N REF:355 !
   PARAMETER G(BCC_A2,AL,CU:VA;1)  2.98150E+02  +51500-11.84*T;   
  6.00000E+03   N REF:355 !
   PARAMETER G(BCC_A2,AL,FE:VA;0)  2.98150E+02  -122960+31.9888*T;   
  6.00000E+03   N REF:0 !
   PARAMETER G(BCC_A2,AL,FE:VA;1)  2.98150E+02  2945.2;   6.00000E+03   N 
  REF:0 !
   PARAMETER TC(BCC_A2,AL,FE:VA;0)  2.98150E+02  -437.95;   6.00000E+03   N 
  REF:0 !
   PARAMETER TC(BCC_A2,AL,FE:VA;1)  2.98150E+02  -1719.7;   6.00000E+03   N 
  REF:0 !
   PARAMETER G(BCC_A2,AL,FE,TI:VA;0)  298.15 -90000;    6000 N REF:HJLEE2010 !
   PARAMETER G(BCC_A2,AL,MN:VA;0)  2.98150E+02  -120077+52.851*T;   
  6.00000E+03   N REF:274 !
   PARAMETER G(BCC_A2,AL,MN:VA;1)  2.98150E+02  -40652+29.2764*T;   
  6.00000E+03   N REF:274 !
   PARAMETER G(BCC_A2,AL,MO:VA;0)  2.98150E+02  -75000+25*T;   6.00000E+03   
  N REF:371 !
   PARAMETER G(BCC_A2,AL,NB:VA;0)  2.98150E+02  -104050+30*T;   6.00000E+03  
   N REF:372 !
   PARAMETER G(BCC_A2,AL,NB:VA;1)  2.98150E+02  +9140-4*T;   6.00000E+03   N 
  REF:372 !
   PARAMETER G(BCC_A2,AL,NB:VA;2)  2.98150E+02  12000;   6.00000E+03   N 
  REF:372 !
   PARAMETER G(BCC_A2,AL,NI:VA;0)  298.15 -204838+37.707*T; 6000 N
  REF:2001DUPIN !
   PARAMETER G(BCC_A2,AL,TI:VA;0)  2.98150E+02  -128500+39*T;   6.00000E+03  
   N REF:288 !
   PARAMETER G(BCC_A2,AL,TI:VA;1)  2.98150E+02  6000;   6.00000E+03   N 
  REF:288 !
   PARAMETER G(BCC_A2,AL,TI:VA;2)  2.98150E+02  21200;   6.00000E+03   N 
  REF:288 !
   PARAMETER G(BCC_A2,AL,TI,V:VA;0)  2.98150E+02  32045.963;   6.00000E+03   
  N REF:0 !
   PARAMETER G(BCC_A2,AL,V:VA;0)  2.98150E+02  -95000+20*T;   6.00000E+03   
  N REF:288 !
   PARAMETER G(BCC_A2,AL,V:VA;1)  2.98150E+02  -6000;   6.00000E+03   N 
  REF:288 !
   PARAMETER G(BCC_A2,AL,W:VA;0)  2.98150E+02  -27000+25*T;   6.00000E+03   
  N REF:373 !
   PARAMETER G(BCC_A2,AL,W:VA;1)  2.98150E+02  -10000;   6.00000E+03   N 
  REF:373 !
   PARAMETER G(BCC_A2,CO,CR:VA;0)  2.98150E+02  +17208-13.519*T;   
  6.00000E+03   N REF344 !
   PARAMETER G(BCC_A2,CO,CR:VA;1)  2.98150E+02  -5470;   6.00000E+03   N 
  REF344 !
   PARAMETER G(BCC_A2,CO,FE:VA;0)  2.98150E+02  -23669+103.9627*T
  -12.7886*T*LN(T);   6.00000E+03   N REF18 !
   PARAMETER TC(BCC_A2,CO,FE:VA;0)  2.98150E+02  590;   6.00000E+03   N 
  REF18 !
   PARAMETER BMAGN(BCC_A2,CO,FE:VA;0)  2.98150E+02  2.4127;   6.00000E+03   
  N REF18 !
   PARAMETER BMAGN(BCC_A2,CO,FE:VA;1)  2.98150E+02  .2418;   6.00000E+03   N 
  REF18 !
   PARAMETER G(BCC_A2,CO,MN:VA;0)  2.98150E+02  -23945;   6.00000E+03   N 
  REF259 !
   PARAMETER G(BCC_A2,CO,MO:VA;0)  2.98150E+02  +5902.3+7.597*T;   
  6.00000E+03   N REF454 !
   PARAMETER G(BCC_A2,CO,MO:VA;1)  2.98150E+02  -17675.9;   6.00000E+03   N 
  REF454 !
   PARAMETER TC(BCC_A2,CO,MO:VA;0)  2.98150E+02  -3700;   6.00000E+03   N 
  REF454 !
   PARAMETER BMAGN(BCC_A2,CO,MO:VA;0)  2.98150E+02  -3.445;   6.00000E+03   
  N REF454 !
   PARAMETER G(BCC_A2,CO,NI:VA;0)  2.98150E+02  2000;   6.00000E+03   N 
  REF22 !
   PARAMETER TC(BCC_A2,CO,NI:VA;0)  2.98150E+02  556;   6.00000E+03   N 
  REF22 !
   PARAMETER TC(BCC_A2,CO,NI:VA;1)  2.98150E+02  -288;   6.00000E+03   N 
  REF22 !
   PARAMETER BMAGN(BCC_A2,CO,NI:VA;0)  2.98150E+02  .474;   6.00000E+03   N 
  REF22 !
   PARAMETER G(BCC_A2,CO,NB:VA;0)  2.98150E+02  6627;   6.00000E+03   N 
  REF408 !
   PARAMETER G(BCC_A2,CO,TI:VA;0)  2.98150E+02  -115660+40.762*T;   
  6.00000E+03   N REF413 !
   PARAMETER TC(BCC_A2,CO,TI:VA;0)  2.98150E+02  -1830;   6.00000E+03   N 
  REF413 !
   PARAMETER TC(BCC_A2,CO,TI:VA;1)  2.98150E+02  970;   6.00000E+03   N 
  REF413 !
   PARAMETER G(BCC_A2,CO,W:VA;0)  2.98150E+02  56517;   6.00000E+03   N 
  REF37 !
   PARAMETER TC(BCC_A2,CO,W:VA;0)  2.98150E+02  -3379;   6.00000E+03   N 
  REF37 !
   PARAMETER BMAGN(BCC_A2,CO,W:VA;0)  2.98150E+02  -3.146;   6.00000E+03   N 
  REF37 !
   PARAMETER G(BCC_A2,CR,CU:VA;0)  2.98150E+02  +100000-10*T;   6.00000E+03  
   N REF:0 !
   PARAMETER G(BCC_A2,CR,CU,FE:VA;0)  2.98150E+02  -60000;   6.00000E+03   N 
  REF:0 !
   PARAMETER G(BCC_A2,CR,FE:VA;0)  2.98150E+02  +20500-9.68*T;   6.00000E+03 
    N REF:103 !
   PARAMETER BMAGN(BCC_A2,CR,FE:VA;0)  2.98150E+02  -.85;   6.00000E+03   N 
  REF:103 !
   PARAMETER TC(BCC_A2,CR,FE:VA;0)  2.98150E+02  1650;   6.00000E+03   N 
  REF:103 !
   PARAMETER TC(BCC_A2,CR,FE:VA;1)  2.98150E+02  550;   6.00000E+03   N 
  REF:103 !
   PARAMETER G(BCC_A2,CR,FE,MO:VA;0)  2.98150E+02  +37460-20*T;   
  6.00000E+03   N REF:0 !
   PARAMETER G(BCC_A2,CR,FE,P:VA;0)  2.98150E+02  -35000;   6.00000E+03   N 
  REF:459 !
   PARAMETER G(BCC_A2,CR,FE,V:VA;0)  2.98150E+02  14881;   6.00000E+03   N 
  REF:315 !
   PARAMETER G(BCC_A2,CR,FE,V:VA;1)  2.98150E+02  17968;   6.00000E+03   N 
  REF:315 !
   PARAMETER G(BCC_A2,CR,FE,V:VA;2)  2.98150E+02  -7692;   6.00000E+03   N 
  REF:315 !
   PARAMETER G(BCC_A2,CR,FE,NI:VA;0)  2.98150E+02  -2673+2.0415*T;   
  6.00000E+03   N REF:314 !
   PARAMETER G(BCC_A2,CR,FE,SI:VA;0)  2.98150E+02  -92624;   6.00000E+03   N 
  REF:325 !
   PARAMETER G(BCC_A2,CR,FE,MN:VA;0)  2.98150E+02  -5996;   6.00000E+03   N 
  REF:323 !
   PARAMETER G(BCC_A2,CR,MN:VA;0)  2.98150E+02  -20328+18.7339*T;   
  6.00000E+03   N REF:323 !
   PARAMETER G(BCC_A2,CR,MN:VA;1)  2.98150E+02  -9162+4.4183*T;   
  6.00000E+03   N REF:323 !
   PARAMETER BMAGN(BCC_A2,CR,MN:VA;0)  2.98150E+02  .48643;   6.00000E+03   
  N REF:323 !
   PARAMETER BMAGN(BCC_A2,CR,MN:VA;2)  2.98150E+02  -.72035;   6.00000E+03   
  N REF:323 !
   PARAMETER BMAGN(BCC_A2,CR,MN:VA;4)  2.98150E+02  -1.93265;   6.00000E+03  
   N REF:323 !
   PARAMETER TC(BCC_A2,CR,MN:VA;0)  2.98150E+02  -1325;   6.00000E+03   N 
  REF:323 !
   PARAMETER TC(BCC_A2,CR,MN:VA;2)  2.98150E+02  -1133;   6.00000E+03   N 
  REF:323 !
   PARAMETER TC(BCC_A2,CR,MN:VA;4)  2.98150E+02  -10294;   6.00000E+03   N 
  REF:323 !
   PARAMETER TC(BCC_A2,CR,MN:VA;6)  2.98150E+02  26706;   6.00000E+03   N 
  REF:323 !
   PARAMETER G(BCC_A2,CR,MO:VA;0)  2.98150E+02  +28890-7.962*T;   
  6.00000E+03   N REF:119 !
   PARAMETER G(BCC_A2,CR,MO:VA;1)  2.98150E+02  +5974-2.428*T;   6.00000E+03 
    N REF:119 !
   PARAMETER G(BCC_A2,CR,NB:VA;0)  2.98150E+02  +43426.41-13.01153*T;   
  6.00000E+03   N REF:427 !
   PARAMETER G(BCC_A2,CR,NB:VA;1)  2.98150E+02  +13201.2-6.66604*T;   
  6.00000E+03   N REF:427 !
   PARAMETER G(BCC_A2,CR,NI:VA;0)  2.98150E+02  +17170-11.8199*T;   
  6.00000E+03   N REF:314 !
   PARAMETER G(BCC_A2,CR,NI:VA;1)  2.98150E+02  +34418-11.8577*T;   
  6.00000E+03   N REF:314 !
   PARAMETER TC(BCC_A2,CR,NI:VA;0)  2.98150E+02  2373;   6.00000E+03   N 
  REF:158 !
   PARAMETER TC(BCC_A2,CR,NI:VA;1)  2.98150E+02  617;   6.00000E+03   N 
  REF:158 !
   PARAMETER BMAGN(BCC_A2,CR,NI:VA;0)  2.98150E+02  4;   6.00000E+03   N 
  REF:158 !
   PARAMETER G(BCC_A2,CR,NI,W:VA;0)  2.98150E+02  4102;   6.00000E+03   N 
  REF:196 !
   PARAMETER G(BCC_A2,CR,NI,W:VA;1)  2.98150E+02  -122160;   6.00000E+03   N 
  REF:196 !
   PARAMETER G(BCC_A2,CR,NI,W:VA;2)  2.98150E+02  4102;   6.00000E+03   N 
  REF:196 !
   PARAMETER G(BCC_A2,CR,P:VA;0)  2.98150E+02  -70000;   6.00000E+03   N 
  REF:406 !
   PARAMETER G(BCC_A2,CR,SI:VA;0)  2.98150E+02  -86299+4.98075*T;   
  6.00000E+03   N REF:325 !
   PARAMETER G(BCC_A2,CR,SI:VA;1)  2.98150E+02  -59585+19.20022*T;   
  6.00000E+03   N REF:325 !
   PARAMETER G(BCC_A2,CR,TI:VA;0)  2.98150E+02  19100;   6.00000E+03   N 
  REF:351 !
   PARAMETER G(BCC_A2,CR,TI:VA;1)  2.98150E+02  5500;   6.00000E+03   N 
  REF:351 !
   PARAMETER G(BCC_A2,CR,TI:VA;2)  2.98150E+02  1750;   6.00000E+03   N 
  REF:351 !
   PARAMETER G(BCC_A2,CR,V:VA;0)  2.98150E+02  -9875-2.6964*T;   6.00000E+03 
    N REF:315 !
   PARAMETER G(BCC_A2,CR,V:VA;1)  2.98150E+02  -1720-2.5237*T;   6.00000E+03 
    N REF:315 !
   PARAMETER G(BCC_A2,CR,W:VA;0)  2.98150E+02  31520;   6.00000E+03   N 
  REF:196 !
   PARAMETER G(BCC_A2,CR,W:VA;1)  2.98150E+02  -1320;   6.00000E+03   N 
  REF:196 !
   PARAMETER G(BCC_A2,CU,FE:VA;0)  2.98150E+02  +39257.976-4.1498304*T;   
  6.00000E+03   N REF:349 !
   PARAMETER G(BCC_A2,CU,FE,P:VA;0)  2.98150E+02  40000;   6.00000E+03   N 
  REF:213 !
   PARAMETER G(BCC_A2,CU,NB:VA;0)  2.98150E+02  49480.18;   6.00000E+03   N 
  REF:88 !
   PARAMETER G(BCC_A2,CU,NI:VA;0)  2.98150E+02  -20000;   6.00000E+03   N 
  REF:0 !
   PARAMETER G(BCC_A2,CU,P:VA;0)  2.98150E+02  -135000+20*T;   6.00000E+03   
  N REF:286 !
   PARAMETER G(BCC_A2,CU,SI:VA;0)  2.98150E+02  -21740+3.9*T;   6.00000E+03  
   N REF:359 !
   PARAMETER G(BCC_A2,CU,SI:VA;1)  2.98150E+02  -40000-4.39*T;   6.00000E+03 
    N REF:359 !
   PARAMETER G(BCC_A2,CU,SI:VA;2)  2.98150E+02  -100;   6.00000E+03   N 
  REF:359 !
   PARAMETER G(BCC_A2,CU,TI:VA;0)  2.98150E+02  -3837+4.1036*T;   
  6.00000E+03   N REF:325 !
   PARAMETER G(BCC_A2,CU,V:VA;0)  2.98150E+02  +30509.49+6.59362*T;   
  6.00000E+03   N REF:88 !
   PARAMETER G(BCC_A2,CU,W:VA;0)  2.98150E+02  90500;   6.00000E+03   N 
  REF:0 !
   PARAMETER G(BCC_A2,FE,MN:VA;0)  2.98150E+02  -2759+1.237*T;   6.00000E+03 
    N REF:257 !
   PARAMETER TC(BCC_A2,FE,MN:VA;0)  2.98150E+02  123;   6.00000E+03   N 
  REF:257 !
   PARAMETER G(BCC_A2,FE,MN,SI:VA;0)  2.98150E+02  -97474;   6.00000E+03   N 
  REF:345 !
   PARAMETER G(BCC_A2,FE,MO:VA;0)  2.98150E+02  +36818-9.141*T;   
  6.00000E+03   N REF:10 !
   PARAMETER G(BCC_A2,FE,MO:VA;1)  2.98150E+02  -362-5.724*T;   6.00000E+03  
   N REF:10 !
   PARAMETER TC(BCC_A2,FE,MO:VA;0)  2.98150E+02  335;   6.00000E+03   N 
  REF:10 !
   PARAMETER TC(BCC_A2,FE,MO:VA;1)  2.98150E+02  526;   6.00000E+03   N 
  REF:10 !
   PARAMETER G(BCC_A2,FE,MO,NI:VA;0)  2.98150E+02  -35743;   6.00000E+03   N 
  REF:128 !
   PARAMETER G(BCC_A2,FE,MO,W:VA;0)  2.98150E+02  3000;   6.00000E+03   N 
  REF:201 !
   PARAMETER G(BCC_A2,FE,NB:VA;0)  2.98150E+02  -25373+17.1886*T;   
  6.00000E+03   N REF:459 !
   PARAMETER G(BCC_A2,FE,NI:VA;0)  2.98150E+02  -956.63-1.28726*T;   
  6.00000E+03   N REF:154 !
   PARAMETER G(BCC_A2,FE,NI:VA;1)  2.98150E+02  +1789.03-1.92912*T;   
  6.00000E+03   N REF:154 !
   PARAMETER G(BCC_A2,FE,P:VA;0)  2.98150E+02  -186256+27.939*T;   
  6.00000E+03   N REF:364 !
   PARAMETER TC(BCC_A2,FE,P:VA;0)  2.98150E+02  -941;   6.00000E+03   N 
  REF:364 !
   PARAMETER G(BCC_A2,FE,S:VA;0)  2.98150E+02  -119675-18.7201*T;   
  6.00000E+03   N REF:459 !
   PARAMETER G(BCC_A2,FE,SI:VA;0)  2.98150E+02  +4*L0BCC#-4*FESIW1#;   
  6.00000E+03   N REF:95 !
   PARAMETER G(BCC_A2,FE,SI:VA;1)  2.98150E+02  +8*L1BCC#;   6.00000E+03   N 
  REF:95 !
   PARAMETER G(BCC_A2,FE,SI:VA;2)  2.98150E+02  +16*L2BCC#;   6.00000E+03   
  N REF:95 !
   PARAMETER TC(BCC_A2,FE,SI:VA;1)  2.98150E+02  +8*ETCFESI#;   6.00000E+03  
   N REF:95 !
   PARAMETER G(BCC_A2,FE,TI:VA;0)  2.98150E+02  -59098+11.5*T;   6.00000E+03 
    N REF:380 !
   PARAMETER G(BCC_A2,FE,TI:VA;1)  2.98150E+02  -1796+T;   6.00000E+03   N 
  REF:380 !
   PARAMETER G(BCC_A2,FE,TI:VA;2)  2.98150E+02  +5602+3.5*T;   6.00000E+03   
  N REF:380 !
   PARAMETER G(BCC_A2,FE,V:VA;0)  2.98150E+02  -23674+.465*T;   6.00000E+03  
   N REF:265 !
   PARAMETER G(BCC_A2,FE,V:VA;1)  2.98150E+02  8283;   6.00000E+03   N 
  REF:265 !
   PARAMETER BMAGN(BCC_A2,FE,V:VA;0)  2.98150E+02  -2.26;   6.00000E+03   N 
  REF:107 !
   PARAMETER TC(BCC_A2,FE,V:VA;0)  2.98150E+02  -110;   6.00000E+03   N 
  REF:107 !
   PARAMETER TC(BCC_A2,FE,V:VA;1)  2.98150E+02  3075;   6.00000E+03   N 
  REF:107 !
   PARAMETER TC(BCC_A2,FE,V:VA;2)  2.98150E+02  808;   6.00000E+03   N 
  REF:107 !
   PARAMETER TC(BCC_A2,FE,V:VA;3)  2.98150E+02  -2169;   6.00000E+03   N 
  REF:107 !
   PARAMETER G(BCC_A2,FE,W:VA;0)  2.98150E+02  41544;   6.00000E+03   N 
  REF:190 !
   PARAMETER G(BCC_A2,FE,W:VA;1)  2.98150E+02  -12621;   6.00000E+03   N 
  REF:190 !
   PARAMETER G(BCC_A2,MN,NI:VA;0)  2.98150E+02  -51638.31+3.64*T;   
  6.00000E+03   N REF:178 !
   PARAMETER G(BCC_A2,MN,NI:VA;1)  2.98150E+02  6276;   6.00000E+03   N 
  REF:178 !
   PARAMETER G(BCC_A2,MN,MO:VA;0)  2.98150E+02  +49770-14.2564*T;   
  6.00000E+03   N REF:325 !
   PARAMETER G(BCC_A2,MN,MO:VA;1)  2.98150E+02  -7260;   6.00000E+03   N 
  REF:325 !
   PARAMETER G(BCC_A2,MN,SI:VA;0)  2.98150E+02  -89620.7+2.94097*T;   
  6.00000E+03   N REF:283 !
   PARAMETER G(BCC_A2,MN,SI:VA;1)  2.98150E+02  -7500;   6.00000E+03   N 
  REF:283 !
   PARAMETER G(BCC_A2,MN,TI:VA;0)  2.98150E+02  -23200+20*T;   6.00000E+03   
  N REF:358 !
   PARAMETER G(BCC_A2,MN,TI:VA;1)  2.98150E+02  -1000;   6.00000E+03   N 
  REF:358 !
   PARAMETER G(BCC_A2,MN,V:VA;0)  2.98150E+02  -10000;   6.00000E+03   N 
  REF:269 !
   PARAMETER G(BCC_A2,MO,NB:VA;0)  2.98150E+02  -37868.7+3.08423*T;   
  6.00000E+03   N REF:236 !
   PARAMETER G(BCC_A2,MO,NB:VA;1)  2.98150E+02  +6731.4-.56598*T;   
  6.00000E+03   N REF:236 !
   PARAMETER G(BCC_A2,MO,NI:VA;0)  2.98150E+02  46422;   6.00000E+03   N 
  REF:121 !
   PARAMETER G(BCC_A2,MO,SI:VA;0)  2.98150E+02  -70899.6;   6.00000E+03   N 
  REF:238 !
   PARAMETER G(BCC_A2,MO,TI:VA;0)  2.98150E+02  +3383.4-10.0774*T;   
  6.00000E+03   N REF:386 !
   PARAMETER G(BCC_A2,MO,TI:VA;1)  2.98150E+02  -56704.6+32.12*T;   
  6.00000E+03   N REF:386 !
   PARAMETER G(BCC_A2,MO,TI:VA;2)  2.98150E+02  -15172.4;   6.00000E+03   N 
  REF:386 !
   PARAMETER G(BCC_A2,MO,W:VA;0)  2.98150E+02  2000;   6.00000E+03   N 
  REF:201 !
   PARAMETER G(BCC_A2,NB,TI:VA;0)  2.98150E+02  14000;   6.00000E+03   N 
  REF:0 !
   PARAMETER G(BCC_A2,NB,V:VA;0)  2.98150E+02  9080;   6.00000E+03   N 
  REF:400 !
   PARAMETER G(BCC_A2,NB,W:VA;0)  2.98150E+02  -34343+6.074*T;   6.00000E+03 
    N REF:327 !
   PARAMETER G(BCC_A2,NI,SI:VA;0)  2.98150E+02  -180612+48.1896*T;   
  6.00000E+03   N REF:325 !
   PARAMETER G(BCC_A2,NI,SI:VA;1)  2.98150E+02  -129600+11.0687*T;   
  6.00000E+03   N REF:325 !
   PARAMETER G(BCC_A2,NI,SI:VA;2)  2.98150E+02  +38561-35.8861*T;   
  6.00000E+03   N REF:325 !
   PARAMETER G(BCC_A2,NI,TI:VA;0)  2.98150E+02  -97427.4+12.112*T;   
  6.00000E+03   N REF:402 !
   PARAMETER G(BCC_A2,NI,TI:VA;1)  2.98150E+02  -32315.3;   6.00000E+03   N 
  REF:402 !
   PARAMETER G(BCC_A2,NI,V:VA;0)  2.98150E+02  -30513.8+12.6138*T;   
  6.00000E+03   N REF:363 !
   PARAMETER G(BCC_A2,NI,W:VA;0)  2.98150E+02  82000;   6.00000E+03   N 
  REF:192 !
   PARAMETER G(BCC_A2,SI,TI:VA;0)  2.98150E+02  -275629.1+42.5094*T;   
  6.00000E+03   N REF:360 !
   PARAMETER G(BCC_A2,SI,TI:VA;1)  2.98150E+02  +25025.35-2.00203*T;   
  6.00000E+03   N REF:360 !
   PARAMETER G(BCC_A2,SI,TI:VA;2)  2.98150E+02  +83940.65-6.71526*T;   
  6.00000E+03   N REF:360 !
   PARAMETER G(BCC_A2,SI,V:VA;0)  2.98150E+02  -164505+30.1*T;   6.00000E+03 
    N REF:361 !
   PARAMETER G(BCC_A2,SI,V:VA;1)  2.98150E+02  37000;   6.00000E+03   N 
  REF:361 !
   PARAMETER G(BCC_A2,SI,V:VA;2)  2.98150E+02  20000;   6.00000E+03   N 
  REF:361 !
   PARAMETER G(BCC_A2,SI,W:VA;0)  2.98150E+02  13667.6;   6.00000E+03   N 
  REF:238 !
   PARAMETER G(BCC_A2,TI,V:VA;0)  2.98150E+02  +10500-1.5*T;   6.00000E+03   
  N REF:362 !
   PARAMETER G(BCC_A2,TI,V:VA;1)  2.98150E+02  2000;   6.00000E+03   N 
  REF:362 !
   PARAMETER G(BCC_A2,TI,V:VA;2)  2.98150E+02  1000;   6.00000E+03   N 
  REF:362 !
   PARAMETER G(BCC_A2,TI,W:VA;0)  2.98150E+02  +4313+12.761*T;   6.00000E+03 
    N REF:332 !
   PARAMETER G(BCC_A2,TI,W:VA;1)  2.98150E+02  +9768-3.785*T;   6.00000E+03  
   N REF:332 !


 PHASE BETA_CHALCOCITE  %  2 2   1 !
    CONSTITUENT BETA_CHALCOCITE  :CU : S :  !

   PARAMETER G(BETA_CHALCOCITE,CU:S;0)  2.98150E+02  +2*GHSERCU#+GHSERSS#
  -79412-56.4306*T+3.0602*T*LN(T);   6.00000E+03   N REF:0 !


 PHASE BETA_RHOMBO_B  %  2 93   12 !
    CONSTITUENT BETA_RHOMBO_B  :B : B,C,SI :  !

   PARAMETER G(BETA_RHOMBO_B,B:B;0)  2.98150E+02  +105*GHSERBB#;   
  6.00000E+03   N REF:279 !
   PARAMETER G(BETA_RHOMBO_B,B:C;0)  2.98150E+02  +93*GHSERBB#+12*GHSERCC#
  +1000000;   6.00000E+03   N REF:367 !
   PARAMETER G(BETA_RHOMBO_B,B:SI;0)  2.98150E+02  +93*GHSERBB#+12*GHSERSI#
  -6160.245+.6160245*T;   6.00000E+03   N REF:374 !
   PARAMETER G(BETA_RHOMBO_B,B:B,C;0)  2.98150E+02  -2769690.3;   
  6.00000E+03   N REF:367 !
   PARAMETER G(BETA_RHOMBO_B,B:B,SI;0)  2.98150E+02  -725614+72.5614*T;   
  6.00000E+03   N REF:374 !


 PHASE BM  %  2 1   1 !
    CONSTITUENT BM  :B : TI :  !

   PARAMETER G(BM,B:TI;0)  2.98150E+02  -166196.8+3.2968*T+GHSERBB#+GHSERTI#;
     6.00000E+03   N REF:375 !


 PHASE BN_HP4  %  2 1   1 !
    CONSTITUENT BN_HP4  :B : N :  !

   PARAMETER G(BN_HP4,B:N;0)  2.98150E+02  +8.81290059*T+F1824T#;   
  6.00000E+03   N REF:0 !


 PHASE B_NSI  %  3 61   1   8 !
    CONSTITUENT B_NSI  :B : SI : B,SI :  !

   PARAMETER G(B_NSI,B:SI:B;0)  2.98150E+02  -89819.86+8.981986*T
  +69*GHSERBB#+GHSERSI#;   6.00000E+03   N REF374 !
   PARAMETER G(B_NSI,B:SI:SI;0)  2.98150E+02  -176659.7+17.66597*T
  +61*GHSERBB#+9*GHSERSI#;   6.00000E+03   N REF374 !
   PARAMETER G(B_NSI,B:SI:B,SI;0)  2.98150E+02  -281573.6+28.15736*T;   
  6.00000E+03   N REF374 !


 TYPE_DEFINITION ' GES A_P_D CBCC_A12 MAGNETIC  -3.0    2.80000E-01 !
 PHASE CBCC_A12  %'  2 1   1 !
    CONSTITUENT CBCC_A12  :AL,CR,FE,MN%,MO,NI,SI,TI,V : C,N,VA% :  !

   PARAMETER G(CBCC_A12,AL:C;0)  2.98140E+02  +UN_ASS#;  3.00000E+02  N 
  REF:0 !
   PARAMETER G(CBCC_A12,CR:C;0)  2.98150E+02  +GHSERCR#+GHSERCC#+5000;   
  6.00000E+03   N REF:324 !
   PARAMETER G(CBCC_A12,FE:C;0)  2.98150E+02  +80000+GHSERFE#+GHSERCC#;   
  6.00000E+03   N REF:263 !
   PARAMETER G(CBCC_A12,MN:C;0)  2.98150E+02  -10770+30*T+GHSERMN#+GHSERCC#; 
    6.00000E+03   N REF:263 !
   PARAMETER G(CBCC_A12,MO:C;0)  2.98140E+02  +UN_ASS#;  3.00000E+02  N 
  REF:0 !
   PARAMETER G(CBCC_A12,NI:C;0)  2.98140E+02  +UN_ASS#;  3.00000E+02  N 
  REF:0 !
   PARAMETER G(CBCC_A12,SI:C;0)  2.98140E+02  +1000000+566.0326*T
  -85.955678*T*LN(T)-.007814909*T**2+3.7239E-07*T**3+1688653*T**(-1);  
  3.00000E+03  N REF:173 !
   PARAMETER G(CBCC_A12,TI:C;0)  2.98140E+02  +UN_ASS#;  3.00000E+02  N 
  REF:0 !
   PARAMETER G(CBCC_A12,V:C;0)  2.98150E+02  +10000+GHSERVV#+GHSERCC#;   
  6.00000E+03   N REF:270 !
   PARAMETER G(CBCC_A12,AL:N;0)  2.98140E+02  +UN_ASS#;  3.00000E+02  N 
  REF:0 !
   PARAMETER G(CBCC_A12,CR:N;0)  2.98150E+02  -109574+142.16*T-8.5*T*LN(T)
  +GHSERCR#+GHSERNN#;   6.00000E+03   N REF:341 !
   PARAMETER G(CBCC_A12,FE:N;0)  2.98150E+02  -30766+375.42*T-37.6*T*LN(T)
  +GHSERFE#+GHSERNN#;   6.00000E+03   N REF:340 !
   PARAMETER G(CBCC_A12,MN:N;0)  2.98150E+02  -53114+299.266*T
  -50.216*T*LN(T)+358309*T**(-1);   6.00000E+03   N REF:339 !
   PARAMETER G(CBCC_A12,MO:N;0)  2.98140E+02  +UN_ASS#;  3.00000E+02  N 
  REF:0 !
   PARAMETER G(CBCC_A12,NI:N;0)  2.98140E+02  +UN_ASS#;  3.00000E+02  N 
  REF:0 !
   PARAMETER G(CBCC_A12,SI:N;0)  2.98140E+02  +UN_ASS#;  3.00000E+02  N 
  REF:0 !
   PARAMETER G(CBCC_A12,TI:N;0)  2.98140E+02  +UN_ASS#;  3.00000E+02  N 
  REF:0 !
   PARAMETER G(CBCC_A12,V:N;0)  2.98140E+02  +UN_ASS#;  3.00000E+02  N REF:0 !
   PARAMETER G(CBCC_A12,AL:VA;0)  2.98140E+02  +10083.4-4.813*T+GHSERAL#;  
  2.90000E+03  N REF:279 !
   PARAMETER G(CBCC_A12,CR:VA;0)  2.98150E+02  +11087+2.7196*T+GHSERCR#;   
  6.00000E+03   N REF:279 !
   PARAMETER G(CBCC_A12,FE:VA;0)  2.98150E+02  +4745+GHSERFE#;   6.00000E+03 
    N REF:279 !
   PARAMETER G(CBCC_A12,MN:VA;0)  2.98140E+02  +GHSERMN#;  2.00000E+03  N 
  REF:279 !
   PARAMETER TC(CBCC_A12,MN:VA;0)  2.98140E+02  -285;  2.00000E+03  N 
  REF:277 !
   PARAMETER BMAGN(CBCC_A12,MN:VA;0)  2.98140E+02  -.66;  2.00000E+03  N 
  REF:277 !
   PARAMETER G(CBCC_A12,MO:VA;0)  2.98150E+02  +GHSERMO#+11087+2.7196*T;   
  6.00000E+03   N REF:0 !
   PARAMETER G(CBCC_A12,NI:VA;0)  2.98140E+02  +3556+GHSERNI#;  3.00000E+03  
  N REF:279 !
   PARAMETER G(CBCC_A12,SI:VA;0)  2.98140E+02  +50208-20.377*T+GHSERSI#;  
  3.60000E+03  N REF:279 !
   PARAMETER G(CBCC_A12,TI:VA;0)  2.98140E+02  +4602.2+GHSERTI#;  
  4.00000E+03  N REF:279 !
   PARAMETER G(CBCC_A12,V:VA;0)  2.98150E+02  +9000+GHSERVV#;   6.00000E+03  
   N REF:269 !
   PARAMETER G(CBCC_A12,CR,MN:C;0)  2.98150E+02  -38349+22.6925*T;   
  6.00000E+03   N REF:324 !
   PARAMETER G(CBCC_A12,FE,MN:C;0)  2.98150E+02  +34052-23.467*T;   
  6.00000E+03   N REF:263 !
   PARAMETER G(CBCC_A12,FE:C,VA;0)  2.98150E+02  -34671;   6.00000E+03   N 
  REF:263 !
   PARAMETER G(CBCC_A12,MN,V:C;0)  2.98150E+02  -22225;   6.00000E+03   N 
  REF:271 !
   PARAMETER G(CBCC_A12,MN:C,VA;0)  2.98150E+02  -43433;   6.00000E+03   N 
  REF:263 !
   PARAMETER G(CBCC_A12,CR:N,VA;0)  2.98150E+02  20000;   6.00000E+03   N 
  REF:341 !
   PARAMETER G(CBCC_A12,FE:N,VA;0)  2.98150E+02  -26150;   6.00000E+03   N 
  REF:340 !
   PARAMETER G(CBCC_A12,MN:N,VA;0)  2.98150E+02  -58869;   6.00000E+03   N 
  REF:339 !
   PARAMETER G(CBCC_A12,AL,MN:VA;0)  2.98150E+02  -101410+43*T;   
  6.00000E+03   N REF:274 !
   PARAMETER G(CBCC_A12,CR,MN:VA;0)  2.98150E+02  -38349+22.6925*T;   
  6.00000E+03   N REF:323 !
   PARAMETER G(CBCC_A12,CR,MO:VA;0)  2.98150E+02  +28890-7.962*T;   
  6.00000E+03   N REF:325 !
   PARAMETER G(CBCC_A12,CR,MO:VA;1)  2.98150E+02  +5974-2.428*T;   
  6.00000E+03   N REF:325 !
   PARAMETER G(CBCC_A12,FE,MN:VA;0)  2.98150E+02  -10184;   6.00000E+03   N 
  REF:257 !
   PARAMETER G(CBCC_A12,FE,MN,SI:VA;0)  2.98150E+02  -91507;   6.00000E+03   
  N REF:345 !
   PARAMETER G(CBCC_A12,FE,SI:VA;0)  2.98150E+02  -153141+46.48*T;   
  6.00000E+03   N REF:345 !
   PARAMETER G(CBCC_A12,FE,SI:VA;1)  2.98150E+02  -92352;   6.00000E+03   N 
  REF:345 !
   PARAMETER G(CBCC_A12,FE,SI:VA;2)  2.98150E+02  62240;   6.00000E+03   N 
  REF:345 !
   PARAMETER G(CBCC_A12,FE,V:VA;0)  2.98150E+02  -10000;   6.00000E+03   N 
  REF:269 !
   PARAMETER G(CBCC_A12,MN,NI:VA;0)  2.98150E+02  -54754.84+17.991*T;   
  6.00000E+03   N REF:178 !
   PARAMETER G(CBCC_A12,MN,NI:VA;1)  2.98150E+02  -11924;   6.00000E+03   N 
  REF:178 !
   PARAMETER G(CBCC_A12,MN,MO:VA;0)  2.98150E+02  646;   6.00000E+03   N 
  REF:325 !
   PARAMETER G(CBCC_A12,MN,SI:VA;0)  2.98150E+02  -142743.62+22.3961*T;   
  6.00000E+03   N REF:283 !
   PARAMETER G(CBCC_A12,MN,SI:VA;1)  2.98150E+02  +16440.608-3.5300332*T;   
  6.00000E+03   N REF:283 !
   PARAMETER G(CBCC_A12,MN,TI:VA;0)  2.98150E+02  -29500+20*T;   6.00000E+03 
    N REF:358 !
   PARAMETER G(CBCC_A12,MN,TI:VA;1)  2.98150E+02  -3635-5*T;   6.00000E+03   
  N REF:358 !
   PARAMETER G(CBCC_A12,MN,V:VA;0)  2.98150E+02  -22225;   6.00000E+03   N 
  REF:269 !


 PHASE CEMENTITE  %  2 3   1 !
    CONSTITUENT CEMENTITE  :CO,CR,FE%,MN,MO,NB,NI,V,W : B,C,N :  !

   PARAMETER G(CEMENTITE,CO:B;0)  2.98150E+02  -84527.16+12.7712*T
  +3*GHSERCO#+GHSERBB#;   6.00000E+03   N  REF:2002DU !
   PARAMETER G(CEMENTITE,CR:B;0)  2.98150E+02  +3*GHSERCR#+GHSERBB#;   
  6.00000E+03   N REF:0 !
   PARAMETER G(CEMENTITE,FE:B;0)  2.98150E+02  -80233.85+12.24544*T
  +3*GHSERFE#+GHSERBB#;   6.00000E+03   N REF:0 !
   PARAMETER G(CEMENTITE,MN:B;0)  2.98150E+02  +3*GHSERMN#+GHSERBB#;   
  6.00000E+03   N REF:0 !
   PARAMETER G(CEMENTITE,MO:B;0)  2.98150E+02  +3*GHSERMO#+GHSERBB#;   
  6.00000E+03   N REF:0 !
   PARAMETER G(CEMENTITE,NB:B;0)  2.98150E+02  +3*GHSERNB#+GHSERBB#;   
  6.00000E+03   N REF:0 !
   PARAMETER G(CEMENTITE,NI:B;0)  2.98150E+02  -70000+13.28*T+3*GHSERNI#
  +GHSERBB#;   6.00000E+03   N REF:291 !
   PARAMETER G(CEMENTITE,V:B;0)  2.98150E+02  +3*GHSERVV#+GHSERBB#;   
  6.00000E+03   N REF:0 !
   PARAMETER G(CEMENTITE,W:B;0)  2.98150E+02  +54150+3*GHSERWW#+GHSERBB#;   
  6.00000E+03   N REF:0 !
   PARAMETER G(CEMENTITE,CO:C;0)  2.98150E+02  +3*GHSERCO#+GHSERCC#-1567
  +3.963*T;   6.00000E+03   N REF26 !
   PARAMETER G(CEMENTITE,CR:C;0)  2.98150E+02  +3*GHSERCR#+GHSERCC#-48000
  -9.2888*T;   6.00000E+03   N REF:314 !
   PARAMETER G(CEMENTITE,FE:C;0)  2.98150E+02  +GFECEM#;   6.00000E+03   N 
  REF:186 !
   PARAMETER G(CEMENTITE,MN:C;0)  2.98150E+02  -40379+3.524*T+3*GHSERMN#
  +GHSERCC#;   6.00000E+03   N REF:263 !
   PARAMETER G(CEMENTITE,MO:C;0)  2.98150E+02  +3*GHSERMO#+GHSERCC#+77000
  -57.4*T;   6.00000E+03   N REF:109 !
   PARAMETER G(CEMENTITE,NB:C;0)  2.98150E+02  -86000+3*GHSERNB#+GHSERCC#;   
  6.00000E+03   N REF:260 !
   PARAMETER G(CEMENTITE,NI:C;0)  2.98150E+02  +3*GHSERNI#+GHSERCC#+34700
  -20*T;   6.00000E+03   N REF:188 !
   PARAMETER G(CEMENTITE,V:C;0)  2.98150E+02  -156971+601.922*T
  -100.438*T*LN(T)+765557*T**(-1);   6.00000E+03   N REF:270 !
   PARAMETER G(CEMENTITE,W:C;0)  2.98150E+02  +54150+3*GHSERWW#+GHSERCC#;   
  6.00000E+03   N REF:190 !
   PARAMETER G(CEMENTITE,CO:N;0)  2.98150E+02  +UN_ASS#;  3.00000E+02  N
  REF0 !
   PARAMETER G(CEMENTITE,CR:N;0)  2.98150E+02  +3*GHSERCR#+GHSERNN#+40000;   
  6.00000E+03   N REF:0 !
   PARAMETER G(CEMENTITE,FE:N;0)  2.98150E+02  -9230+99.334*T+3*GHSERFE#
  +GHSERNN#;   6.00000E+03   N REF:311 !
   PARAMETER G(CEMENTITE,MN:N;0)  2.98150E+02  +3*GHSERMN#+GHSERNN#+40000;   
  6.00000E+03   N REF:0 !
   PARAMETER G(CEMENTITE,MO:N;0)  2.98140E+02  +UN_ASS#;  3.00000E+02  N 
  REF:0 !
   PARAMETER G(CEMENTITE,NB:N;0)  2.98140E+02  +UN_ASS#;  3.00000E+02  N 
  REF:0 !
   PARAMETER G(CEMENTITE,NI:N;0)  2.98140E+02  +UN_ASS#;  3.00000E+02  N 
  REF:0 !
   PARAMETER G(CEMENTITE,V:N;0)  2.98150E+02  +3*GHSERVV#+GHSERNN#+40000;   
  6.00000E+03   N REF:0 !
   PARAMETER G(CEMENTITE,W:N;0)  2.98150E+02  +3*GHSERWW#+GHSERNN#+100000;   
  6.00000E+03   N REF:0 !
   PARAMETER G(CEMENTITE,CR,FE:C;0)  2.98150E+02  +25278-17.5*T;   
  6.00000E+03   N REF:314 !
   PARAMETER G(CEMENTITE,CR,FE,NI:C;0)  2.98150E+02  60000;   6.00000E+03   
  N REF:314 !
   PARAMETER G(CEMENTITE,CR,MO:C;0)  2.98150E+02  40000;   6.00000E+03   N 
  REF:338 !
   PARAMETER G(CEMENTITE,CR,NI:C;0)  2.98150E+02  27898;   6.00000E+03   N 
  REF:314 !
   PARAMETER G(CEMENTITE,CR,MN:C;0)  2.98150E+02  9000;   6.00000E+03   N 
  REF:324 !
   PARAMETER G(CEMENTITE,CR,V:C;0)  2.98150E+02  -29622-8.0892*T;   
  6.00000E+03   N REF:316 !
   PARAMETER G(CEMENTITE,CR,V:C;1)  2.98150E+02  -5160-7.5711*T;   
  6.00000E+03   N REF:316 !
   PARAMETER G(CEMENTITE,FE,MN:C;0)  2.98150E+02  +10434-14.281*T;   
  6.00000E+03   N REF:263 !
   PARAMETER G(CEMENTITE,FE,NI:C;0)  2.98150E+02  29400;   6.00000E+03   N 
  REF:188 !
   PARAMETER G(CEMENTITE,FE,V:C;0)  2.98150E+02  -45873-12.414*T;   
  6.00000E+03   N REF:266 !


 PHASE CHI_A12  %  3 24   10   24 !
    CONSTITUENT CHI_A12  :CR,FE,NI : CR,MO,W : CR,FE,MO,NI,W :  !

   PARAMETER G(CHI_A12,CR:CR:CR;0)  2.98150E+02  +48*GCRFCC#+10*GHSERCR#
  +109000+123*T;   6.00000E+03   N REF:209 !
   PARAMETER G(CHI_A12,FE:CR:CR;0)  2.98150E+02  +24*GFEFCC#+10*GHSERCR#
  +24*GCRFCC#+18300-100*T;   6.00000E+03   N REF:111 !
   PARAMETER G(CHI_A12,NI:CR:CR;0)  2.98150E+02  +24*GHSERNI#+10*GHSERCR#
  +24*GCRFCC#;   6.00000E+03   N REF:459 !
   PARAMETER G(CHI_A12,CR:MO:CR;0)  2.98150E+02  +24*GCRFCC#+10*GHSERMO#
  +24*GCRFCC#-26000;   6.00000E+03   N REF:209 !
   PARAMETER G(CHI_A12,FE:MO:CR;0)  2.98150E+02  +24*GFEFCC#+10*GHSERMO#
  +24*GCRFCC#+32555-385*T;   6.00000E+03   N REF:209 !
   PARAMETER G(CHI_A12,NI:MO:CR;0)  2.98150E+02  +24*GHSERNI#+10*GHSERMO#
  +24*GCRFCC#;   6.00000E+03   N REF:459 !
   PARAMETER G(CHI_A12,CR:W:CR;0)  2.98150E+02  +48*GCRFCC#+10*GHSERWW#
  -260000;   6.00000E+03   N REF:209 !
   PARAMETER G(CHI_A12,FE:W:CR;0)  2.98150E+02  +24*GFEFCC#+10*GHSERWW#
  +24*GCRFCC#-56630-250*T;   6.00000E+03   N REF:209 !
   PARAMETER G(CHI_A12,NI:W:CR;0)  2.98150E+02  +24*GHSERNI#+10*GHSERWW#
  +24*GCRFCC#+145000;   6.00000E+03   N REF:459 !
   PARAMETER G(CHI_A12,CR:CR:FE;0)  2.98150E+02  +24*GCRFCC#+10*GHSERCR#
  +24*GFEFCC#+500000;   6.00000E+03   N REF:209 !
   PARAMETER G(CHI_A12,FE:CR:FE;0)  2.98150E+02  +48*GFEFCC#+10*GHSERCR#
  +57300-100*T;   6.00000E+03   N REF:111 !
   PARAMETER G(CHI_A12,NI:CR:FE;0)  2.98150E+02  +24*GHSERNI#+10*GHSERCR#
  +24*GFEFCC#;   6.00000E+03   N REF:459 !
   PARAMETER G(CHI_A12,CR:MO:FE;0)  2.98150E+02  +24*GCRFCC#+10*GHSERMO#
  +24*GFEFCC#+500000;   6.00000E+03   N REF:209 !
   PARAMETER G(CHI_A12,FE:MO:FE;0)  2.98150E+02  +48*GFEFCC#+10*GHSERMO#
  +156437-169*T;   6.00000E+03   N REF:459 !
   PARAMETER G(CHI_A12,NI:MO:FE;0)  2.98150E+02  +24*GHSERNI#+10*GHSERMO#
  +24*GFEFCC#;   6.00000E+03   N REF:459 !
