Repository: impurity80/script

File: thermocalc/sample/data/KY201005.TDB (part 4 of 9)
$ Database file written  2009-09-28
   PARAMETER G(CHI_A12,CR:W:FE;0)  2.98150E+02  +24*GCRFCC#+10*GHSERWW#
  +24*GFEFCC#+500000;   6.00000E+03   N REF:209 !
   PARAMETER G(CHI_A12,FE:W:FE;0)  2.98150E+02  +24*GFEFCC#+10*GHSERWW#
  +24*GFEFCC#-11370+50*T;   6.00000E+03   N REF:209 !
   PARAMETER G(CHI_A12,NI:W:FE;0)  2.98150E+02  +24*GHSERNI#+10*GHSERWW#
  +24*GFEFCC#;   6.00000E+03   N REF:459 !
   PARAMETER G(CHI_A12,CR:CR:MO;0)  2.98150E+02  +24*GCRFCC#+10*GHSERCR#
  +24*GMOFCC#+500000;   6.00000E+03   N REF:209 !
   PARAMETER G(CHI_A12,FE:CR:MO;0)  2.98150E+02  +24*GFEFCC#+10*GHSERCR#
  +24*GMOFCC#+100000;   6.00000E+03   N REF:111 !
   PARAMETER G(CHI_A12,NI:CR:MO;0)  2.98150E+02  +24*GHSERNI#+10*GHSERCR#
  +24*GMOFCC#;   6.00000E+03   N REF:459 !
   PARAMETER G(CHI_A12,CR:MO:MO;0)  2.98150E+02  +24*GCRFCC#+10*GHSERMO#
  +24*GMOFCC#+500000;   6.00000E+03   N REF:209 !
   PARAMETER G(CHI_A12,FE:MO:MO;0)  2.98150E+02  +24*GFEFCC#+10*GHSERMO#
  +24*GMOFCC#+97300-100*T;   6.00000E+03   N REF:111 !
   PARAMETER G(CHI_A12,NI:MO:MO;0)  2.98150E+02  +24*GHSERNI#+10*GHSERMO#
  +24*GMOFCC#;   6.00000E+03   N REF:459 !
   PARAMETER G(CHI_A12,CR:W:MO;0)  2.98150E+02  +24*GCRFCC#+10*GHSERWW#
  +24*GMOFCC#+500000;   6.00000E+03   N REF:210 !
   PARAMETER G(CHI_A12,FE:W:MO;0)  2.98150E+02  +24*GFEFCC#+10*GHSERWW#
  +24*GMOFCC#+97300-100*T;   6.00000E+03   N REF:210 !
   PARAMETER G(CHI_A12,NI:W:MO;0)  2.98150E+02  +24*GHSERNI#+10*GHSERWW#
  +24*GMOFCC#;   6.00000E+03   N REF:459 !
   PARAMETER G(CHI_A12,CR:CR:NI;0)  2.98150E+02  +24*GCRFCC#+10*GHSERCR#
  +24*GHSERNI#;   6.00000E+03   N REF:459 !
   PARAMETER G(CHI_A12,FE:CR:NI;0)  2.98150E+02  +24*GFEFCC#+10*GHSERCR#
  +24*GHSERNI#;   6.00000E+03   N REF:459 !
   PARAMETER G(CHI_A12,NI:CR:NI;0)  2.98150E+02  +24*GHSERNI#+10*GHSERCR#
  +24*GHSERNI#;   6.00000E+03   N REF:459 !
   PARAMETER G(CHI_A12,CR:MO:NI;0)  2.98150E+02  +24*GCRFCC#+10*GHSERMO#
  +24*GHSERNI#;   6.00000E+03   N REF:459 !
   PARAMETER G(CHI_A12,FE:MO:NI;0)  2.98150E+02  +24*GFEFCC#+10*GHSERMO#
  +24*GHSERNI#;   6.00000E+03   N REF:459 !
   PARAMETER G(CHI_A12,NI:MO:NI;0)  2.98150E+02  +24*GHSERNI#+10*GHSERMO#
  +24*GHSERNI#;   6.00000E+03   N REF:459 !
   PARAMETER G(CHI_A12,CR:W:NI;0)  2.98150E+02  +24*GCRFCC#+10*GHSERWW#
  +24*GHSERNI#+145000;   6.00000E+03   N REF:459 !
   PARAMETER G(CHI_A12,FE:W:NI;0)  2.98150E+02  +24*GFEFCC#+10*GHSERWW#
  +24*GHSERNI#;   6.00000E+03   N REF:459 !
   PARAMETER G(CHI_A12,NI:W:NI;0)  2.98150E+02  +24*GHSERNI#+10*GHSERWW#
  +24*GHSERNI#;   6.00000E+03   N REF:459 !
   PARAMETER G(CHI_A12,CR:CR:W;0)  2.98150E+02  +24*GCRFCC#+10*GHSERCR#
  +24*GWFCC#+500000;   6.00000E+03   N REF:209 !
   PARAMETER G(CHI_A12,FE:CR:W;0)  2.98150E+02  +24*GFEFCC#+10*GHSERCR#
  +24*GWFCC#+10000;   6.00000E+03   N REF:209 !
   PARAMETER G(CHI_A12,NI:CR:W;0)  2.98150E+02  +24*GHSERNI#+10*GHSERCR#
  +24*GWFCC#;   6.00000E+03   N REF:459 !
   PARAMETER G(CHI_A12,CR:MO:W;0)  2.98150E+02  +24*GCRFCC#+10*GHSERMO#
  +24*GWFCC#+500000;   6.00000E+03   N REF:210 !
   PARAMETER G(CHI_A12,FE:MO:W;0)  2.98150E+02  +24*GFEFCC#+10*GHSERMO#
  +24*GWFCC#+35300;   6.00000E+03   N REF:210 !
   PARAMETER G(CHI_A12,NI:MO:W;0)  2.98150E+02  +24*GHSERNI#+10*GHSERMO#
  +24*GWFCC#;   6.00000E+03   N REF:459 !
   PARAMETER G(CHI_A12,CR:W:W;0)  2.98150E+02  +24*GCRFCC#+10*GHSERWW#
  +24*GWFCC#+500000;   6.00000E+03   N REF:209 !
   PARAMETER G(CHI_A12,FE:W:W;0)  2.98150E+02  +24*GFEFCC#+10*GHSERWW#
  +24*GWFCC#+35300;   6.00000E+03   N REF:209 !
   PARAMETER G(CHI_A12,NI:W:W;0)  2.98150E+02  +24*GHSERNI#+10*GHSERWW#
  +24*GWFCC#;   6.00000E+03   N REF:459 !
   PARAMETER G(CHI_A12,*:CR:CR,FE,NI;0)  2.98150E+02  -870000;   6.00000E+03 
    N REF:459 !
   PARAMETER G(CHI_A12,*:MO:CR,FE,NI;0)  2.98150E+02  -725000;   6.00000E+03 
    N REF:459 !


 PHASE COVELLITE  %  2 1   1 !
    CONSTITUENT COVELLITE  :CU : S :  !

   PARAMETER G(COVELLITE,CU:S;0)  2.98150E+02  +GHSERCU#+GHSERSS#-52804.7
  -6.6291*T;   6.00000E+03   N REF:0 !


 PHASE CR2B_ORTH  %  2 .667   .333 !
    CONSTITUENT CR2B_ORTH  :CR,FE : B :  !

   PARAMETER G(CR2B_ORTH,CR:B;0)  298.15  -37675+4*T+.667*GHSERCR#
  +.333*GHSERBB#;   6000.   N REF:291 !
   PARAMETER G(CR2B_ORTH,FE:B;0)  298.15  -23175+3.62*T+.667*GHSERFE#
  +.333*GHSERBB#;   6000.   N REF:0 !
   PARAMETER G(CR2B_ORTH,CR,FE:B;0)  298.15   -10000;  6000.   N
  REF:HJLEE2010 !


 PHASE CR3B4  %  2 .429   .571 !
    CONSTITUENT CR3B4  :CR : B :  !

   PARAMETER G(CR3B4,CR:B;0)  298.15  -44750+4*T+.429*GHSERCR#
  +.571*GHSERBB#;   6000.   N REF:291 !


PHASE CR3SI  %  2 3   1 !
$ CR3SI_A15, CUB_A15
 CONSTITUENT CR3SI  :CR%,FE,MO,NB,SI : AL,CR,NB,SI% :  !
PAR G(CR3SI,MO:AL;0) 298.15 -89000+20*T-.003*T**2+3*GHSERMO#+GHSERAL#;   
                                                                  6000. N 371 !
PAR G(CR3SI,NB:AL;0) 298.15 -77920+4.88*T+3*GHSERNB#+GHSERAL#;    6000. N 372 !
PAR G(CR3SI,CR:CR;0) 298.15 +26040-2.59115*T+4*GHSERCR#;          6000. N 325 !
PAR G(CR3SI,FE:CR;0) 298.15 +167008.8+4*T+GHSERCR#+3*GHSERFE#;    6000. N 325 !
PAR G(CR3SI,SI:CR;0) 298.15 +167008.8+4*T+GHSERCR#+3*GHSERSI#;    6000. N  87 !
PAR G(CR3SI,NB:NB;0) 298.15 +20000+10*T+4*GHSERNB#;               6000. N 372 !
PAR G(CR3SI,CR:SI;0) 298.15 -129934.6+6.91359*T+3*GHSERCR#+GHSERSI#; 
                                                                  6000. N 325 !
PAR G(CR3SI,FE:SI;0) 298.15 +3*GHSERFE#+GHSERSI#-94274-3.56*T+80923;
                                                                  6000. N 325 !
PAR G(CR3SI,SI:SI;0) 298.15 +24543.3+4*T+4*GHSERSI#;              6000. N  87 !
PAR G(CR3SI,NB:AL,NB;0) 298.15 -68000+20*T;           6000. N 372 !
PAR G(CR3SI,NB:AL,NB;1) 298.15 -0.000;                6000. N 372 !
PAR G(CR3SI,NB:AL,NB;2) 298.15 -12000;                6000. N 372 !


 PHASE CR5B3  %  2 .625   .375 !
    CONSTITUENT CR5B3  :CR : B :  !

   PARAMETER G(CR5B3,CR:B;0)  298.15  -40300+4.15*T+.625*GHSERCR#
  +.375*GHSERBB#;   6000.   N REF:291 !


PHASE CR5SI3  %  2 5   3 !
 CONSTITUENT CR5SI3  :CR,FE : SI :  !
PAR G(CR5SI3,CR:SI;0) 298.15 -310844.71+1059.33615*T-182.57818*T*LN(T)
    -.02391968*T**2-2.31728E-06*T**3;                             6000. N 325 !
PAR G(CR5SI3,FE:SI;0) 298.15 +8*GFE5SI3#+97868;                   6000. N 325 !
PAR G(CR5SI3,CR,FE:SI;0) 298.15 +9495;                6000. N 325 !


 PHASE CRB2  %  2 .333   .667 !
    CONSTITUENT CRB2  :CR : B :  !

   PARAMETER G(CRB2,CR:B;0)  298.15  -38000+1.75*T+.333*GHSERCR#
  +.667*GHSERBB#;   6000.   N REF:291 !


 PHASE CRB4  %  2 .2   .8 !
    CONSTITUENT CRB4  :CR : B :  !

   PARAMETER G(CRB4,CR:B;0)  298.15  -25000+2.279*T+.2*GHSERCR#
  +.8*GHSERBB#;   6000.   N REF:291 !


 PHASE CRNBN  %  3 1   1   1 !
    CONSTITUENT CRNBN  :CR : NB,V : N :  !

   PARAMETER G(CRNBN,CR:NB:N;0)  2.98150E+02  +GHSERCR#+GHSERNB#+GHSERNN#
  -228258+123.985*T-5.93*T*LN(T);   6.00000E+03   N REF:459 !
   PARAMETER G(CRNBN,CR:V:N;0)  2.98150E+02  +GHSERCR#+GHSERVV#+GHSERNN#
  -223258+123.985*T-5.93*T*LN(T);   6.00000E+03   N REF:0 !


PHASE CRSI2  %  2 1   2 !
 CONSTITUENT CRSI2  :CR%,SI : CR,SI% :  !
PAR G(CRSI2,CR:CR;0) 298.15 +3079+3*GHSERCR#;                     6000. N 325 !
PAR G(CRSI2,SI:CR;0) 298.15 +150000-T+2*GHSERCR#+GHSERSI#;        6000. N  87 !
PAR G(CRSI2,CR:SI;0) 298.15 -98555.65+332.63579*T-57.85575*T*LN(T)
     -.01322769*T**2-4.3203E-07*T**3;                             6000. N 325 !
PAR G(CRSI2,SI:SI;0) 298.15 +56037+3*GHSERSI#;                    6000. N 325 !


 PHASE CUB_A13  %  2 1   1 !
    CONSTITUENT CUB_A13  :AL,CR,FE,MN%,MO,NI,SI,TI,V : C,N,VA% :  !

   PARAMETER G(CUB_A13,AL:C;0)  2.98140E+02  +UN_ASS#;  3.00000E+02  N REF:0 !
   PARAMETER G(CUB_A13,CR:C;0)  2.98150E+02  +GHSERCR#+GHSERCC#+5000;   
  6.00000E+03   N REF:324 !
   PARAMETER G(CUB_A13,FE:C;0)  2.98150E+02  +90000+GHSERFE#+GHSERCC#;   
  6.00000E+03   N REF:263 !
   PARAMETER G(CUB_A13,MN:C;0)  2.98150E+02  +5000+30*T+GHSERMN#+GHSERCC#;   
  6.00000E+03   N REF:263 !
   PARAMETER G(CUB_A13,MO:C;0)  2.98140E+02  +UN_ASS#;  3.00000E+02  N REF:0 !
   PARAMETER G(CUB_A13,NI:C;0)  2.98140E+02  +UN_ASS#;  3.00000E+02  N REF:0 !
   PARAMETER G(CUB_A13,SI:C;0)  2.98140E+02  +1000000+566.0326*T
  -85.955678*T*LN(T)-.007814909*T**2+3.7239E-07*T**3+1688653*T**(-1);  
  3.00000E+03  N REF:173 !
   PARAMETER G(CUB_A13,TI:C;0)  2.98140E+02  +UN_ASS#;  3.00000E+02  N REF:0 !
   PARAMETER G(CUB_A13,V:C;0)  2.98150E+02  +10000+GHSERVV#+GHSERCC#;   
  6.00000E+03   N REF:270 !
   PARAMETER G(CUB_A13,AL:N;0)  2.98140E+02  +UN_ASS#;  3.00000E+02  N REF:0 !
   PARAMETER G(CUB_A13,CR:N;0)  2.98150E+02  +GHSERCR#+GHSERNN#-105903
  +142.16*T-8.5*T*LN(T);   6.00000E+03   N REF:341 !
   PARAMETER G(CUB_A13,FE:N;0)  2.98150E+02  +GHSERFE#+GHSERNN#-32216
  +375.42*T-37.6*T*LN(T);   6.00000E+03   N REF:340 !
   PARAMETER G(CUB_A13,MN:N;0)  2.98150E+02  -67484+299.266*T-50.216*T*LN(T)
  +358309*T**(-1);   6.00000E+03   N REF:339 !
   PARAMETER G(CUB_A13,MO:N;0)  2.98140E+02  +UN_ASS#;  3.00000E+02  N REF:0 !
   PARAMETER G(CUB_A13,NI:N;0)  2.98140E+02  +UN_ASS#;  3.00000E+02  N REF:0 !
   PARAMETER G(CUB_A13,SI:N;0)  2.98140E+02  +UN_ASS#;  3.00000E+02  N REF:0 !
   PARAMETER G(CUB_A13,TI:N;0)  2.98140E+02  +UN_ASS#;  3.00000E+02  N REF:0 !
   PARAMETER G(CUB_A13,V:N;0)  2.98140E+02  +UN_ASS#;  3.00000E+02  N REF:0 !
   PARAMETER G(CUB_A13,AL:VA;0)  2.98140E+02  +10920.44-4.8116*T+GHSERAL#;  
  2.90000E+03  N REF:279 !
   PARAMETER G(CUB_A13,CR:VA;0)  2.98150E+02  +15899+.6276*T+GHSERCR#;   
  6.00000E+03   N REF:279 !
   PARAMETER G(CUB_A13,FE:VA;0)  2.98150E+02  +3745+GHSERFE#;   6.00000E+03  
   N REF:279 !
   PARAMETER G(CUB_A13,MN:VA;0)  2.98140E+02  -5800.4+135.995*T
  -24.8785*T*LN(T)-.00583359*T**2+70269*T**(-1);  1.51900E+03  Y
   -28290.76+311.2933*T-48*T*LN(T)+3.96757E+30*T**(-9);  2.00000E+03  N 
  REF:279 !
   PARAMETER G(CUB_A13,MO:VA;0)  2.98150E+02  +GHSERMO#+15899+.6276*T;   
  6.00000E+03   N REF:0 !
   PARAMETER G(CUB_A13,NI:VA;0)  2.98140E+02  +2092+GHSERNI#;  3.00000E+03  
  N REF:279 !
   PARAMETER G(CUB_A13,SI:VA;0)  2.98140E+02  +47279-20.377*T+GHSERSI#;  
  3.60000E+03  N REF:279 !
   PARAMETER G(CUB_A13,TI:VA;0)  2.98140E+02  +7531.2+GHSERTI#;  4.00000E+03 
   N REF:279 !
   PARAMETER G(CUB_A13,V:VA;0)  2.98150E+02  +10000+GHSERVV#;   6.00000E+03  
   N REF:269 !
   PARAMETER G(CUB_A13,CR,MN:C;0)  2.98150E+02  -31260+16.4919*T;   
  6.00000E+03   N REF:324 !
   PARAMETER G(CUB_A13,FE,MN:C;0)  2.98150E+02  +34052-23.467*T;   
  6.00000E+03   N REF:263 !
   PARAMETER G(CUB_A13,FE:C,VA;0)  2.98150E+02  -34671;   6.00000E+03   N 
  REF:263 !
   PARAMETER G(CUB_A13,MN,V:C;0)  2.98150E+02  -17724;   6.00000E+03   N 
  REF:271 !
   PARAMETER G(CUB_A13,MN:C,VA;0)  2.98150E+02  -43433;   6.00000E+03   N 
  REF:263 !
   PARAMETER G(CUB_A13,CR:N,VA;0)  2.98150E+02  20000;   6.00000E+03   N 
  REF:341 !
   PARAMETER G(CUB_A13,FE:N,VA;0)  2.98150E+02  -26150;   6.00000E+03   N 
  REF:340 !
   PARAMETER G(CUB_A13,MN:N,VA;0)  2.98150E+02  -58869;   6.00000E+03   N 
  REF:339 !
   PARAMETER G(CUB_A13,AL,FE:VA;0)  2.98150E+02  -114000+20*T;   6.00000E+03 
    N REF:346 !
   PARAMETER G(CUB_A13,AL,MN:VA;0)  2.98150E+02  -119022+52.507*T;   
  6.00000E+03   N REF:274 !
   PARAMETER G(CUB_A13,AL,MN:VA;1)  2.98150E+02  -1763;   6.00000E+03   N 
  REF:274 !
   PARAMETER G(CUB_A13,CR,MN:VA;0)  2.98150E+02  -31260+16.4919*T;   
  6.00000E+03   N REF:323 !
   PARAMETER G(CUB_A13,CR,MO:VA;0)  2.98150E+02  +28890-7.962*T;   
  6.00000E+03   N REF:325 !
   PARAMETER G(CUB_A13,CR,MO:VA;1)  2.98150E+02  +5974-2.428*T;   
  6.00000E+03   N REF:325 !
   PARAMETER G(CUB_A13,FE,MN:VA;0)  2.98150E+02  -11518+2.819*T;   
  6.00000E+03   N REF:257 !
   PARAMETER G(CUB_A13,FE,MN,SI:VA;0)  2.98150E+02  -91507;   6.00000E+03   
  N REF:345 !
   PARAMETER G(CUB_A13,FE,SI:VA;0)  2.98150E+02  -153141+46.48*T;   
  6.00000E+03   N REF:345 !
   PARAMETER G(CUB_A13,FE,SI:VA;1)  2.98150E+02  -92352;   6.00000E+03   N 
  REF:345 !
   PARAMETER G(CUB_A13,FE,SI:VA;2)  2.98150E+02  62240;   6.00000E+03   N 
  REF:345 !
   PARAMETER G(CUB_A13,FE,V:VA;0)  2.98150E+02  -10000;   6.00000E+03   N 
  REF:269 !
   PARAMETER G(CUB_A13,MN,NI:VA;0)  2.98150E+02  -62040.75+26.82825*T;   
  6.00000E+03   N REF:178 !
   PARAMETER G(CUB_A13,MN,NI:VA;1)  2.98150E+02  -12370.01;   6.00000E+03   
  N REF:178 !
   PARAMETER G(CUB_A13,MN,MO:VA;0)  2.98150E+02  5626;   6.00000E+03   N 
  REF:325 !
   PARAMETER G(CUB_A13,MN,SI:VA;0)  2.98150E+02  -142343.62+21.89261*T;   
  6.00000E+03   N REF:283 !
   PARAMETER G(CUB_A13,MN,SI:VA;1)  2.98150E+02  +16440.608-3.5300332*T;   
  6.00000E+03   N REF:283 !
   PARAMETER G(CUB_A13,MN,TI:VA;0)  2.98150E+02  -34000+20*T;   6.00000E+03  
   N REF:358 !
   PARAMETER G(CUB_A13,MN,V:VA;0)  2.98150E+02  -17724;   6.00000E+03   N 
  REF:269 !


 PHASE DIAMOND_FCC_A4  %  1  1.0  !
    CONSTITUENT DIAMOND_FCC_A4  :AL,B,C,SI% :  !

   PARAMETER G(DIAMOND_FCC_A4,AL;0)  2.98150E+02  +30*T+GHSERAL#;   
  6.00000E+03   N REF:452 !
   PARAMETER G(DIAMOND_FCC_A4,B;0)  2.98150E+02  +20+GHSERBB#;   6.00000E+03 
    N REF:0 !
   PARAMETER G(DIAMOND_FCC_A4,C;0)  2.98150E+02  -16359.441+175.61*T
  -24.31*T*LN(T)-4.723E-04*T**2+2698000*T**(-1)-2.61E+08*T**(-2)
  +1.11E+10*T**(-3)+GPCDIA#;   6.00000E+03   N REF:279 !
   PARAMETER G(DIAMOND_FCC_A4,SI;0)  2.98140E+02  +GHSERSI#;  3.60000E+03  N 
  REF:279 !
   PARAMETER G(DIAMOND_FCC_A4,AL,SI;0)  2.98150E+02  +113246.16-47.55509*T;  
   6.00000E+03   N REF:356 !
   PARAMETER G(DIAMOND_FCC_A4,B,SI;0)  2.98150E+02  57978.16;   6.00000E+03  
   N REF:374 !
   PARAMETER G(DIAMOND_FCC_A4,C,SI;0)  2.98150E+02  93386.78;   6.00000E+03  
   N REF:356 !


 PHASE DIGENITE  %  3 2   1   1 !
    CONSTITUENT DIGENITE  :CU%,FE,MN,VA : CU,VA : S :  !

   PARAMETER G(DIGENITE,CU:CU:S;0)  2.98150E+02  -49.382*T+3*GHSERCU#
  +GHSERSS#;   6.00000E+03   N REF:0 !
   PARAMETER G(DIGENITE,FE:CU:S;0)  2.98150E+02  +2*GHSERFE#+GHSERCU#
  +GHSERSS#;   6.00000E+03   N REF:0 !
   PARAMETER G(DIGENITE,MN:CU:S;0)  2.98150E+02  +2*GHSERMN#+GHSERCU#
  +GHSERSS#;   6.00000E+03   N REF:0 !
   PARAMETER G(DIGENITE,VA:CU:S;0)  2.98150E+02  +100000+GHSERCU#+GHSERSS#;  
   6.00000E+03   N REF:0 !
   PARAMETER G(DIGENITE,CU:VA:S;0)  2.98150E+02  +GDIGENIT#-11798.5
  +7.63976*T;   6.00000E+03   N REF:0 !
   PARAMETER G(DIGENITE,FE:VA:S;0)  2.98150E+02  +2*GHSERFE#+GHSERSS#;   
  6.00000E+03   N REF:0 !
   PARAMETER G(DIGENITE,MN:VA:S;0)  2.98150E+02  +2*GHSERMN#+GHSERSS#;   
  6.00000E+03   N REF:0 !
   PARAMETER G(DIGENITE,VA:VA:S;0)  2.98150E+02  +105281+GHSERSS#;   
  6.00000E+03   N REF:0 !
   PARAMETER G(DIGENITE,CU,VA:VA:S;0)  2.98150E+02  -154893+51.3874*T;   
  6.00000E+03   N REF:0 !
   PARAMETER G(DIGENITE,CU,FE:VA:S;0)  2.98150E+02  -81000;   6.00000E+03   
  N REF:0 !
   PARAMETER G(DIGENITE,CU,FE,VA:VA:S;0)  2.98150E+02  -900000;   
  6.00000E+03   N REF:0 !
   PARAMETER G(DIGENITE,CU,FE,VA:VA:S;1)  2.98150E+02  -1;   6.00000E+03   N 
  REF:0 !
   PARAMETER G(DIGENITE,CU,FE,VA:VA:S;2)  2.98150E+02  -1;   6.00000E+03   N 
  REF:0 !
   PARAMETER G(DIGENITE,FE,VA:VA:S;0)  2.98150E+02  -550000;   6.00000E+03   
  N REF:0 !


 PHASE DJURLEITE  %  2 1.93   1 !
    CONSTITUENT DJURLEITE  :CU : S :  !

   PARAMETER G(DJURLEITE,CU:S;0)  2.98150E+02  +1.93*GHSERCU#+GHSERSS#
  -79718.6-30.97899*T;   6.00000E+03   N REF:0 !


 TYPE_DEFINITION ( GES A_P_D FCC_A1 MAGNETIC  -3.0    2.80000E-01 !
 PHASE FCC_A1  %(  2 1   1 !
    CONSTITUENT FCC_A1  :AL,CO%,CR,CU,FE%,MN,MO,NB,NI%,P,S,SI,TI,V,
    W : B,C,N,VA% :  !

   PARAMETER G(FCC_A1,AL:B;0)  2.98140E+02  +GHSERAL#+GBFCC#+UN_ASS#;  
  3.00000E+03  N REF:0 !
   PARAMETER G(FCC_A1,CO:B;0)  2.98150E+02  +GCOFCC#+GBFCC#+UN_ASS#;   
  6.00000E+03   N REF:0 !
   PARAMETER G(FCC_A1,CR:B;0)  2.98150E+02  +GHSERCR#+GBFCC#+UN_ASS#;   
  6.00000E+03   N REF:0 !
   PARAMETER G(FCC_A1,CU:B;0)  2.98150E+02  +GHSERCU#+GBFCC#+UN_ASS#;   
  6.00000E+03   N REF:0 !
   PARAMETER G(FCC_A1,FE:B;0)  2.98150E+02  +45496-77.534*T; 
  6.00000E+03   N REF:900 !
   PARAMETER TC(FCC_A1,FE:B;0)  2.98150E+02  -201;   6.00000E+03   N REF:186 !
   PARAMETER BMAGN(FCC_A1,FE:B;0)  2.98150E+02  -2.1;   6.00000E+03   N 
  REF:186 !
   PARAMETER G(FCC_A1,MN:B;0)  2.98150E+02  +GHSERMN#+GBFCC#+UN_ASS#;   
  6.00000E+03   N REF:0 !
   PARAMETER G(FCC_A1,MO:B;0)  2.98150E+02  +GHSERMO#+GBFCC#+UN_ASS#;   
  6.00000E+03   N REF:0 !
   PARAMETER G(FCC_A1,NB:B;0)  2.98150E+02  +GHSERNB#+GBFCC#+UN_ASS#;   
  6.00000E+03   N REF:0 !
   PARAMETER G(FCC_A1,NI:B;0)  2.98150E+02  +GHSERNI#+GBFCC#+UN_ASS#;   
  6.00000E+03   N REF:0 !
   PARAMETER G(FCC_A1,P:B;0)  2.98150E+02  +GPPRED#+GBFCC#+UN_ASS#;   
  6.00000E+03   N REF:0 !
   PARAMETER G(FCC_A1,S:B;0)  2.98150E+02  +GHSERSS#+GBFCC#+UN_ASS#;   
  6.00000E+03   N REF:0 !
   PARAMETER G(FCC_A1,SI:B;0)  2.98150E+02  +GHSERSI#+GBFCC#+UN_ASS#;   
  6.00000E+03   N REF:0 !
   PARAMETER G(FCC_A1,TI:B;0)  2.98150E+02  +GHSERTI#+GBFCC#-140000;   
  6.00000E+03   N REF:95 !
   PARAMETER G(FCC_A1,V:B;0)  2.98150E+02  +GHSERVV#+GBFCC#+UN_ASS#;   
  6.00000E+03   N REF:0 !
   PARAMETER G(FCC_A1,W:B;0)  2.98150E+02  +GHSERWW#+GBFCC#+UN_ASS#;   
  6.00000E+03   N REF:0 !
   PARAMETER G(FCC_A1,AL:C;0)  2.98150E+02  +GHSERAL#+GHSERCC#+81000;   
  6.00000E+03   N REF:0 !
   PARAMETER G(FCC_A1,CO:C;0)  2.98150E+02  +GHSERCO#+GHSERCC#+50463.8
  -6.849*T;   6.00000E+03   N REF30 !
   PARAMETER G(FCC_A1,CR:C;0)  2.98150E+02  +GHSERCR#+GHSERCC#+1200-1.94*T;  
   6.00000E+03   N REF:314 !
   PARAMETER G(FCC_A1,CU:C;0)  2.98150E+02  +138490-14.64*T+GHSERCU#
  +GHSERCC#;   6.00000E+03   N REF:286 !
   PARAMETER G(FCC_A1,FE:C;0)  2.98150E+02  +77207-15.877*T+GFEFCC#+GHSERCC#
  +GPCFCC#;   6.00000E+03   N REF:186 !
   PARAMETER TC(FCC_A1,FE:C;0)  2.98150E+02  -201;   6.00000E+03   N REF:186 !
   PARAMETER BMAGN(FCC_A1,FE:C;0)  2.98150E+02  -2.1;   6.00000E+03   N 
  REF:186 !
   PARAMETER G(FCC_A1,MN:C;0)  2.98150E+02  +502+15.261*T+GHSERMN#+GHSERCC#; 
    6.00000E+03   N REF:263 !
   PARAMETER G(FCC_A1,MO:C;0)  2.98150E+02  -7500-8.3*T-750000*T**(-1)
  +GHSERMO#+GHSERCC#;   6.00000E+03   N REF:100 !
   PARAMETER G(FCC_A1,NB:C;0)  2.98150E+02  -156735+284.1689*T
  -46.34274*T*LN(T)-.0029287*T**2-1.02788144E+09*T**(-3)+563374*T**(-1);   
  6.00000E+03   N REF:459 !
   PARAMETER G(FCC_A1,NI:C;0)  2.98150E+02  +GHSERNI#+GHSERCC#+62000-7.6*T;  
   6.00000E+03   N REF:314 !
   PARAMETER TC(FCC_A1,NI:C;0)  2.98150E+02  633;   6.00000E+03   N REF:69 !
   PARAMETER BMAGN(FCC_A1,NI:C;0)  2.98150E+02  .52;   6.00000E+03   N 
  REF:69 !
   PARAMETER G(FCC_A1,P:C;0)  2.98150E+02  +GPPRED#+GHSERCC#+92299.72;   
  6.00000E+03   N REF:390 !
   PARAMETER G(FCC_A1,S:C;0)  2.98150E+02  +UN_ASS#;   6.00000E+03   N REF:0 !
   PARAMETER G(FCC_A1,SI:C;0)  2.98150E+02  +GHSERSI#+GHSERCC#-20510+38.7*T; 
    6.00000E+03   N REF:95 !
   PARAMETER G(FCC_A1,TI:C;0)  2.98150E+02  +GHSERTIC#;   6.00000E+03   N 
  REF:384 !
   PARAMETER G(FCC_A1,V:C;0)  2.98150E+02  -117302+262.57*T-41.756*T*LN(T)
  -.00557101*T**2+590546*T**(-1);   6.00000E+03   N REF:252 !
   PARAMETER G(FCC_A1,W:C;0)  2.98150E+02  -14538+272.78*T
  -45.4249153*T*LN(T)-.00300357579*T**2+612893.58*T**(-1)
  -1.4027703E+09*T**(-3);   6.00000E+03   N REF:448 !
   PARAMETER G(FCC_A1,AL:N;0)  2.98150E+02  +GHSERAL#+GHSERNN#+80*T;   
  6.00000E+03   N REF:368 !
   PARAMETER G(FCC_A1,CO:N;0)  2.98150E+02  +21028+284.763*T-50.261*T*LN(T)
  +198552*T**(-1);   6.00000E+03   N REF396 !
   PARAMETER G(FCC_A1,CR:N;0)  2.98150E+02  -124460+142.16*T-8.5*T*LN(T)
  +GHSERCR#+GHSERNN#;   6.00000E+03   N REF:124 !
   PARAMETER G(FCC_A1,CU:N;0)  2.98150E+02  +374805+GHSERCU#+GHSERNN#;   
  6.00000E+03   N REF:334 !
   PARAMETER G(FCC_A1,FE:N;0)  2.98150E+02  -37460+375.42*T-37.6*T*LN(T)
  +GHSERFE#+GHSERNN#;   6.00000E+03   N REF:124 !
   PARAMETER G(FCC_A1,MN:N;0)  2.98150E+02  -75940+292.226*T-50.294*T*LN(T)
  +265051*T**(-1);   6.00000E+03   N REF:339 !
   PARAMETER G(FCC_A1,MO:N;0)  2.98150E+02  +GHSERMO#+GHSERNN#-65344+149.7*T
  -9.78*T*LN(T);   6.00000E+03   N REF:124 !
   PARAMETER G(FCC_A1,NB:N;0)  2.98150E+02  -227779+120.567*T-4*T*LN(T)
  +GHSERNB#+GHSERNN#;   6.00000E+03   N REF:326 !
   PARAMETER G(FCC_A1,NI:N;0)  2.98150E+02  +GHSERNI#+GHSERNN#+38680
  +143.09*T-10.9*T*LN(T)+.00438*T**2;   6.00000E+03   N REF:126 !
   PARAMETER G(FCC_A1,P:N;0)  2.98150E+02  +UN_ASS#;   6.00000E+03   N REF:0 !
   PARAMETER G(FCC_A1,S:N;0)  2.98150E+02  +UN_ASS#;   6.00000E+03   N REF:0 !
   PARAMETER G(FCC_A1,SI:N;0)  2.98150E+02  +98935.4+GHSERSI#+GHSERNN#;   
  6.00000E+03   N REF:216 !
   PARAMETER G(FCC_A1,TI:N;0)  2.98150E+02  +GHSERTIN#;   6.00000E+03   N 
  REF:329 !
   PARAMETER G(FCC_A1,V:N;0)  2.98150E+02  -215000+101*T-2.22*T*LN(T)
  +7.3E-04*T**2+GHSERVV#+GHSERNN#;   6.00000E+03   N REF:150 !
   PARAMETER G(FCC_A1,W:N;0)  2.98150E+02  -40752.746+259.88468*T
  -45.443666*T*LN(T)+237083*T**(-1)-.0046519123*T**2;   6.00000E+03   N 
  REF:331 !
   PARAMETER G(FCC_A1,AL:VA;0)  2.98140E+02  +GHSERAL#;  2.90000E+03  N 
  REF:279 !
   PARAMETER G(FCC_A1,CO:VA;0)  2.98150E+02  +GCOFCC#;   6.00000E+03   N 
  REF5 !
   PARAMETER TC(FCC_A1,CO:VA;0)  2.98150E+02  1396;   6.00000E+03   N REF277 !
   PARAMETER BMAGN(FCC_A1,CO:VA;0)  2.98150E+02  1.35;   6.00000E+03   N 
  REF277 !
   PARAMETER G(FCC_A1,CR:VA;0)  2.98150E+02  +GCRFCC#+GPCRBCC#;   
  6.00000E+03   N REF:277 !
   PARAMETER TC(FCC_A1,CR:VA;0)  2.98150E+02  -1109;   6.00000E+03   N 
  REF:277 !
   PARAMETER BMAGN(FCC_A1,CR:VA;0)  2.98150E+02  -2.46;   6.00000E+03   N 
  REF:277 !
   PARAMETER G(FCC_A1,CU:VA;0)  2.98140E+02  +GHSERCU#;  3.20000E+03  N 
  REF:279 !
   PARAMETER G(FCC_A1,FE:VA;0)  2.98150E+02  +GFEFCC#+GPFEFCC#;   
  6.00000E+03   N REF:279 !
   PARAMETER TC(FCC_A1,FE:VA;0)  2.98150E+02  -201;   6.00000E+03   N 
  REF:277 !
   PARAMETER BMAGN(FCC_A1,FE:VA;0)  2.98150E+02  -2.1;   6.00000E+03   N 
  REF:277 !
   PARAMETER G(FCC_A1,MN:VA;0)  2.98150E+02  +GMNFCC#;   6.00000E+03   N 
  REF:279 !
   PARAMETER TC(FCC_A1,MN:VA;0)  2.98140E+02  -1620;  2.00000E+03  N REF:277 !
   PARAMETER BMAGN(FCC_A1,MN:VA;0)  2.98140E+02  -1.86;  2.00000E+03  N 
  REF:277 !
   PARAMETER G(FCC_A1,MO:VA;0)  2.98140E+02  +15200+.63*T+GHSERMO#+GPMOBCC#; 
   5.00000E+03  N REF:279 !
   PARAMETER G(FCC_A1,NB:VA;0)  2.98150E+02  +13500+1.7*T+GHEXTNB#;   
  6.00000E+03   N REF:279 !
   PARAMETER G(FCC_A1,NI:VA;0)  2.98140E+02  +GHSERNI#;  3.00000E+03  N 
  REF:279 !
   PARAMETER TC(FCC_A1,NI:VA;0)  2.98150E+02  633;   6.00000E+03   N REF:277 !
   PARAMETER BMAGN(FCC_A1,NI:VA;0)  2.98150E+02  .52;   6.00000E+03   N 
  REF:277 !
   PARAMETER G(FCC_A1,P:VA;0)  2.98150E+02  +37656-13.26*T+GPPRED#;   
  6.00000E+03   N REF:279 !
   PARAMETER G(FCC_A1,S:VA;0)  2.98150E+02  +105000+GHSERSS#;   6.00000E+03  
   N REF:456 !
   PARAMETER G(FCC_A1,SI:VA;0)  2.98140E+02  +51000-21.8*T+GHSERSI#;  
  3.60000E+03  N REF:279 !
   PARAMETER G(FCC_A1,TI:VA;0)  2.98140E+02  +6000-.1*T+GHSERTI#;  
  4.00000E+03  N REF:279 !
   PARAMETER G(FCC_A1,V:VA;0)  2.98140E+02  +7500+1.7*T+GHSERVZ#;  
  4.00000E+03  N REF:279 !
   PARAMETER G(FCC_A1,W:VA;0)  2.98150E+02  +GWFCC#+GPWBCC#;   6.00000E+03   
  N REF:279 !
   PARAMETER G(FCC_A1,AL:B,VA;0)  2.98150E+02  +12242.44-1.74891*T;   
  6.00000E+03   N REF:366 !
   PARAMETER G(FCC_A1,CO:B,VA;0)  2.98150E+02  -18734.7;   6.00000E+03
  N REF:2002DU !
   PARAMETER G(FCC_A1,NI:B,VA;0)  2.98150E+02  -16500;   6.00000E+03   N
  REF:91 !
   PARAMETER G(FCC_A1,AL,FE:C;0)  2.98150E+02  -104000+80*T;   6.00000E+03   
  N REF:0 !
   PARAMETER G(FCC_A1,AL,FE:C;1)  2.98150E+02  81000;   6.00000E+03   N 
  REF:0 !
   PARAMETER G(FCC_A1,AL,MN:C,VA;0)  2.98150E+02  -50000;   6.00000E+03   N 
  REF:0 !
   PARAMETER G(FCC_A1,AL:C,VA;0)  2.98150E+02  -80000+8*T;   6.00000E+03   N 
  REF:0 !
   PARAMETER G(FCC_A1,CO,CR:C;0)  2.98150E+02  +1500-9.592*T;   6.00000E+03  
   N REF344 !
   PARAMETER G(FCC_A1,CO,FE:C;0)  2.98150E+02  313;   6.00000E+03   N REF32 !
   PARAMETER G(FCC_A1,CO,FE:C;1)  2.98150E+02  -1063;   6.00000E+03   N 
  REF32 !
   PARAMETER G(FCC_A1,CO,NI:C;0)  2.98150E+02  18289;   6.00000E+03   N 
  REF26 !
   PARAMETER G(FCC_A1,CO,NI:C;1)  2.98150E+02  -9924;   6.00000E+03   N 
  REF26 !
   PARAMETER G(FCC_A1,CO,W:C;0)  2.98150E+02  93868;   6.00000E+03   N REF37 !
   PARAMETER G(FCC_A1,CR,FE:C;0)  2.98150E+02  -74319+3.2353*T;   
  6.00000E+03   N REF:314 !
   PARAMETER G(FCC_A1,CR,MN:C;0)  2.98150E+02  -19088+17.5423*T;   
  6.00000E+03   N REF:324 !
   PARAMETER G(FCC_A1,CR,MO:C;0)  2.98150E+02  -10240+17.65*T;   6.00000E+03 
    N REF:57 !
   PARAMETER G(FCC_A1,CR,NI:C;0)  2.98150E+02  -125935+95*T;   6.00000E+03   
  N REF:314 !
   PARAMETER TC(FCC_A1,CR,NI:C;0)  2.98140E+02  -3605;  3.00000E+03  N 
  REF:171 !
   PARAMETER BMAGN(FCC_A1,CR,NI:C;0)  2.98140E+02  -1.91;  3.00000E+03  N 
  REF:171 !
   PARAMETER G(FCC_A1,CR,V:C;0)  2.98150E+02  +35698-50.0981*T;   
  6.00000E+03   N REF:316 !
   PARAMETER G(FCC_A1,CR:C,VA;0)  2.98150E+02  -11977+6.8194*T;   
  6.00000E+03   N REF:314 !
   PARAMETER G(FCC_A1,CR:C,N;0)  2.98150E+02  -15000;   6.00000E+03   N 
  REF:216 !
   PARAMETER G(FCC_A1,CU,FE:C;0)  2.98150E+02  -112195;   6.00000E+03   N 
  REF:212 !
   PARAMETER G(FCC_A1,CU:C,VA;0)  2.98150E+02  120000;   6.00000E+03   N 
  REF:286 !
   PARAMETER G(FCC_A1,FE,MN:C;0)  2.98150E+02  +34052-23.467*T;   
  6.00000E+03   N REF:263 !
   PARAMETER G(FCC_A1,FE,MO:C;0)  2.98150E+02  6000;   6.00000E+03   N 
  REF:109 !
   PARAMETER G(FCC_A1,FE,NI:C;0)  2.98150E+02  +49074-7.32*T;   6.00000E+03  
   N REF:188 !
   PARAMETER G(FCC_A1,FE,NI:C;1)  2.98150E+02  -25800;   6.00000E+03   N 
  REF:188 !
   PARAMETER G(FCC_A1,FE,SI:C;0)  2.98150E+02  +226100-34.25*T;   
  6.00000E+03   N REF:445 !
   PARAMETER G(FCC_A1,FE,SI:C;1)  2.98150E+02  -202400;   6.00000E+03   N 
  REF:445 !
   PARAMETER G(FCC_A1,FE,TI:C,VA;0)  2.98150E+02  -180000;   6.00000E+03   N 
  REF:0 !
   PARAMETER G(FCC_A1,FE,V:C;0)  2.98150E+02  -7645.5-2.069*T;   6.00000E+03 
    N REF:266 !
   PARAMETER G(FCC_A1,FE,V:C;1)  2.98150E+02  -7645.5-2.069*T;   6.00000E+03 
    N REF:266 !
   PARAMETER G(FCC_A1,FE,V:C,VA;0)  2.98150E+02  -40000;   6.00000E+03   N 
  REF:266 !
   PARAMETER G(FCC_A1,FE,W:C;0)  2.98150E+02  -116756+100*T;   6.00000E+03   
  N REF:190 !
   PARAMETER G(FCC_A1,FE:C,VA;0)  2.98150E+02  -34671;   6.00000E+03   N 
  REF:186 !
   PARAMETER G(FCC_A1,FE:C,N;0)  2.98150E+02  -14545;   6.00000E+03   N 
  REF:311 !
   PARAMETER G(FCC_A1,MN:C,VA;0)  2.98150E+02  -43433;   6.00000E+03   N 
  REF:263 !
   PARAMETER G(FCC_A1,MO,TI:C;0)  2.98150E+02  +28338.9-25.1653*T;   
  6.00000E+03   N REF:386 !
   PARAMETER G(FCC_A1,MO,W:C;0)  2.98150E+02  -173+T;   6.00000E+03   N 
  REF:459 !
   PARAMETER G(FCC_A1,MO:C,VA;0)  2.98150E+02  -41300;   6.00000E+03   N 
  REF:100 !
   PARAMETER G(FCC_A1,NB,TI:C;0)  2.98150E+02  -33979;   6.00000E+03   N 
  REF:0 !
   PARAMETER G(FCC_A1,NB,TI:C,VA;0)  2.98150E+02  97661;   6.00000E+03   N 
  REF:0 !
   PARAMETER G(FCC_A1,NB,W:C;0)  2.98150E+02  +17638-11.2229*T;   
  6.00000E+03   N REF:459 !
   PARAMETER G(FCC_A1,NB,W:C;1)  2.98150E+02  -1034;   6.00000E+03   N 
  REF:459 !
   PARAMETER G(FCC_A1,NB:C,VA;0)  2.98150E+02  -94050+22.6993*T;   
  6.00000E+03   N REF:459 !
   PARAMETER G(FCC_A1,NB:C,VA;2)  2.98150E+02  -65000+17.4391*T;   
  6.00000E+03   N REF:459 !
   PARAMETER G(FCC_A1,NB:C,N;0)  2.98150E+02  +12.5922*T;   6.00000E+03   N 
  REF:0 !
   PARAMETER G(FCC_A1,NB:C,N,VA;0)  2.98150E+02  -1E-05;   6.00000E+03   N 
  REF:459 !
   PARAMETER G(FCC_A1,NB:C,N,VA;1)  2.98150E+02  -1E-05;   6.00000E+03   N 
  REF:459 !
   PARAMETER G(FCC_A1,NB:C,N,VA;2)  2.98150E+02  -312985;   6.00000E+03   N 
  REF:459 !
   PARAMETER G(FCC_A1,NI,W:C;0)  2.98150E+02  -24000+50*T;   6.00000E+03   N 
  REF:192 !
   PARAMETER G(FCC_A1,NI:C,VA;0)  2.98150E+02  -14902+7.5*T;   6.00000E+03   
  N REF:314 !
   PARAMETER G(FCC_A1,TI,W:C;0)  2.98150E+02  -27178;   6.00000E+03   N 
  REF:407 !
   PARAMETER G(FCC_A1,TI,W:C;1)  2.98150E+02  -5524;   6.00000E+03   N 
  REF:407 !
   PARAMETER G(FCC_A1,TI,W:C,VA;0)  2.98150E+02  +29729-34.3*T;   
  6.00000E+03   N REF:407 !
   PARAMETER G(FCC_A1,TI:C,VA;0)  2.98150E+02  -52702-4.6*T;   6.00000E+03   
  N REF:384 !
   PARAMETER G(FCC_A1,TI:C,VA;1)  2.98150E+02  -121367+31.5*T;   6.00000E+03 
    N REF:384 !
   PARAMETER G(FCC_A1,TI:C,N;0)  2.98150E+02  -54176;   6.00000E+03   N 
  REF:330 !
   PARAMETER G(FCC_A1,TI:C,N,VA;0)  2.98150E+02  -160000;   6.00000E+03   N 
  REF:0 !
   PARAMETER G(FCC_A1,V:C,VA;0)  2.98150E+02  -74811+10.201*T;   6.00000E+03 
    N REF:252 !
   PARAMETER G(FCC_A1,V:C,VA;1)  2.98150E+02  -30394;   6.00000E+03   N 
  REF:252 !
   PARAMETER G(FCC_A1,W:C,VA;0)  2.98150E+02  -47079;   6.00000E+03   N 
  REF:448 !
   PARAMETER G(FCC_A1,W:C,VA;1)  2.98150E+02  -3385;   6.00000E+03   N 
  REF:448 !
   PARAMETER G(FCC_A1,CO:N,VA;0)  2.98150E+02  -6500;   6.00000E+03   N 
  REF396 !
   PARAMETER G(FCC_A1,CO,FE:N;0)  2.98150E+02  -16043;   6.00000E+03   N 
  REF398 !
   PARAMETER G(FCC_A1,CR,FE:N;0)  2.98150E+02  -128930+86.49*T;   
  6.00000E+03   N REF:122 !
   PARAMETER G(FCC_A1,CR,FE:N;1)  2.98150E+02  24330;   6.00000E+03   N 
  REF:122 !
   PARAMETER G(FCC_A1,CR,FE,MN:N;0)  2.98150E+02  -118000;   6.00000E+03   N 
  REF:341 !
   PARAMETER G(FCC_A1,CR,FE:N,VA;0)  2.98150E+02  -162516;   6.00000E+03   N 
  REF:122 !
   PARAMETER G(FCC_A1,CR,MN:N;0)  2.98150E+02  -21237;   6.00000E+03   N 
  REF:342 !
   PARAMETER G(FCC_A1,CR,MO:N;0)  2.98150E+02  -40000;   6.00000E+03   N 
  REF:124 !
   PARAMETER G(FCC_A1,CR,NI:N,VA;0)  2.98150E+02  -661270+305*T;   
  6.00000E+03   N REF:125 !
   PARAMETER G(FCC_A1,CR,TI:N;0)  2.98150E+02  20000;   6.00000E+03   N 
  REF:216 !
   PARAMETER G(FCC_A1,CR,V:N;0)  2.98150E+02  40000;   6.00000E+03   N 
  REF:216 !
   PARAMETER G(FCC_A1,CR,W:N;0)  2.98150E+02  -40000;   6.00000E+03   N 
  REF:216 !
   PARAMETER G(FCC_A1,CR:N,VA;0)  2.98150E+02  20000;   6.00000E+03   N 
  REF:124 !
   PARAMETER G(FCC_A1,FE,MN:N;0)  2.98150E+02  +53968-38.102*T;   
  6.00000E+03   N REF:340 !
   PARAMETER G(FCC_A1,FE,MN:N;1)  2.98150E+02  -28787;   6.00000E+03   N 
  REF:340 !
   PARAMETER G(FCC_A1,FE,NI:N;0)  2.98150E+02  -22710+5.19*T;   6.00000E+03  
   N REF:343 !
   PARAMETER G(FCC_A1,FE,NI:N;1)  2.98150E+02  3334;   6.00000E+03   N 
  REF:343 !
   PARAMETER G(FCC_A1,FE,V:N;0)  2.98150E+02  -60000;   6.00000E+03   N 
  REF:153 !
   PARAMETER G(FCC_A1,FE,V:N,VA;0)  2.98150E+02  -120000;   6.00000E+03   N 
  REF:153 !
   PARAMETER G(FCC_A1,FE,W:N;0)  2.98150E+02  -100000;   6.00000E+03   N 
  REF:216 !
   PARAMETER G(FCC_A1,FE:N,VA;0)  2.98150E+02  -26150;   6.00000E+03   N 
  REF:124 !
   PARAMETER G(FCC_A1,MN:N,VA;0)  2.98150E+02  -69698+11.5845*T;   
  6.00000E+03   N REF:339 !
   PARAMETER G(FCC_A1,MO:N,VA;0)  2.98150E+02  -52565;   6.00000E+03   N 
  REF:124 !
   PARAMETER G(FCC_A1,NB,TI:N,VA;0)  2.98150E+02  -50000;   6.00000E+03   N 
  REF:459 !
   PARAMETER G(FCC_A1,NB:N,VA;0)  2.98150E+02  -65218;   6.00000E+03   N 
  REF:326 !
   PARAMETER G(FCC_A1,TI,W:N;0)  2.98150E+02  -30000;   6.00000E+03   N 
  REF:407 !
   PARAMETER G(FCC_A1,TI:N,VA;0)  2.98150E+02  -42704.41;   6.00000E+03   N 
  REF:337 !
   PARAMETER G(FCC_A1,TI:N,VA;1)  2.98150E+02  -13989.34;   6.00000E+03   N 
  REF:337 !
   PARAMETER G(FCC_A1,V:N,VA;0)  2.98150E+02  -131000+47.1*T;   6.00000E+03  
   N REF:150 !
   PARAMETER G(FCC_A1,W:N,VA;0)  2.98150E+02  -61824;   6.00000E+03   N 
  REF:331 !
   PARAMETER G(FCC_A1,AL,CR:VA;0)  2.98150E+02  -45900+6*T;   6.00000E+03   
  N REF:354 !
   PARAMETER G(FCC_A1,AL,CU:VA;0)  2.98150E+02  -53520+2*T;   6.00000E+03   
  N REF:355 !
   PARAMETER G(FCC_A1,AL,CU:VA;1)  2.98150E+02  +38590-2*T;   6.00000E+03   
  N REF:355 !
   PARAMETER G(FCC_A1,AL,CU:VA;2)  2.98150E+02  1170;   6.00000E+03   N 
  REF:355 !
   PARAMETER G(FCC_A1,AL,FE:VA;0)  2.98150E+02  +LFALFE0#;   6.00000E+03   N 
  REF:0 !
   PARAMETER G(FCC_A1,AL,FE:VA;1)  2.98150E+02  +LFALFE1#;   6.00000E+03   N 
  REF:0 !
   PARAMETER G(FCC_A1,AL,FE:VA;2)  2.98150E+02  +LFALFE2#;   6.00000E+03   N 
  REF:0 !
$   PARAMETER G(FCC_A1,AL,FE,MN:VA;1)  2.98150E+02  -63652;   6.00000E+03   N 
$  REF:346 !
$   PARAMETER G(FCC_A1,AL,FE,MN:VA;2)  2.98150E+02  -26753;   6.00000E+03   N 
$  REF:346 !
   PARAMETER G(FCC_A1,AL,FE,TI:VA;0)  298.15 -90000;    6000 N REF:HJLEE2010 !
   PARAMETER G(FCC_A1,AL,MN:VA;0)  2.98150E+02  -69300+25*T;   6.00000E+03   
  N REF:274 !
   PARAMETER G(FCC_A1,AL,MN:VA;1)  2.98150E+02  8800;   6.00000E+03   N 
  REF:274 !
   PARAMETER G(FCC_A1,AL,MO:VA;0)  2.98150E+02  -92220+20*T;   6.00000E+03   
  N REF:371 !
   PARAMETER G(FCC_A1,AL,NB:VA;0)  2.98150E+02  -113500+21.1*T;   
  6.00000E+03   N REF:372 !
   PARAMETER G(FCC_A1,AL,NB:VA;1)  2.98150E+02  5000;   6.00000E+03   N 
  REF:372 !
   PARAMETER G(FCC_A1,AL,NB:VA;2)  2.98150E+02  10000;   6.00000E+03   N 
  REF:372 !
   PARAMETER G(FCC_A1,AL,NI:VA;0)  2.98150E+02  -162407.75+16.212965*T;   
  6.00000E+03   N REF:404 !
   PARAMETER G(FCC_A1,AL,NI:VA;1)  2.98150E+02  +73417.798-34.914*T;   
  6.00000E+03   N REF:404 !
   PARAMETER G(FCC_A1,AL,NI:VA;2)  2.98150E+02  +33471.014-9.837*T;   
  6.00000E+03   N REF:404 !
   PARAMETER G(FCC_A1,AL,NI:VA;3)  2.98150E+02  -30758.01+10.253*T;   
  6.00000E+03   N REF:404 !
   PARAMETER TC(FCC_A1,AL,NI:VA;0)  2.98150E+02  -1112;   6.00000E+03   N 
  REF:404 !
   PARAMETER TC(FCC_A1,AL,NI:VA;1)  2.98150E+02  1745;   6.00000E+03   N 
  REF:404 !
   PARAMETER G(FCC_A1,AL,SI:VA;0)  2.98140E+02  -3143.78+.39297*T;  
  2.00000E+03  N REF:376 !
   PARAMETER G(FCC_A1,AL,TI:VA;0)  2.98150E+02  -128970+39*T;   6.00000E+03  
   N REF:352 !
   PARAMETER G(FCC_A1,AL,TI:VA;1)  2.98150E+02  -5000;   6.00000E+03   N 
  REF:352 !
   PARAMETER G(FCC_A1,AL,TI:VA;2)  2.98150E+02  20000;   6.00000E+03   N 
  REF:352 !
   PARAMETER G(FCC_A1,AL,V:VA;0)  2.98150E+02  -61980+12.3*T;   6.00000E+03  
   N REF:288 !
   PARAMETER G(FCC_A1,AL,V:VA;1)  2.98150E+02  -8000;   6.00000E+03   N 
  REF:288 !
   PARAMETER G(FCC_A1,AL,W:VA;0)  2.98150E+02  -19250+20.2*T;   6.00000E+03  
   N REF:373 !
   PARAMETER G(FCC_A1,AL,W:VA;1)  2.98150E+02  -10000;   6.00000E+03   N 
  REF:373 !
   PARAMETER G(FCC_A1,CO,CR:VA;0)  2.98150E+02  +1500-9.592*T;   6.00000E+03 
    N REF344 !
   PARAMETER TC(FCC_A1,CO,CR:VA;0)  2.98150E+02  -1795;   6.00000E+03   N 
  REF58 !
   PARAMETER G(FCC_A1,CO,FE:VA;0)  2.98150E+02  -8471;   6.00000E+03   N 
  REF18 !
   PARAMETER G(FCC_A1,CO,FE:VA;1)  2.98150E+02  +1181-1.6544*T;   
  6.00000E+03   N REF18 !
   PARAMETER TC(FCC_A1,CO,FE:VA;0)  2.98150E+02  283;   6.00000E+03   N 
  REF18 !
   PARAMETER TC(FCC_A1,CO,FE:VA;1)  2.98150E+02  879;   6.00000E+03   N 
  REF18 !
   PARAMETER BMAGN(FCC_A1,CO,FE:VA;0)  2.98150E+02  9.74;   6.00000E+03   N 
  REF18 !
   PARAMETER BMAGN(FCC_A1,CO,FE:VA;1)  2.98150E+02  -3.516;   6.00000E+03   
  N REF18 !
   PARAMETER G(FCC_A1,CO,FE,NI:C;0)  2.98150E+02  -61862;   6.00000E+03   N 
  REF26 !
   PARAMETER G(FCC_A1,CO,MN:VA;0)  2.98150E+02  -23756;   6.00000E+03   N 
  REF259 !
   PARAMETER G(FCC_A1,CO,MN:VA;1)  2.98150E+02  -2343;   6.00000E+03   N 
  REF259 !
   PARAMETER TC(FCC_A1,CO,MN:VA;0)  2.98150E+02  -2685;   6.00000E+03   N 
  REF259 !
   PARAMETER TC(FCC_A1,CO,MN:VA;1)  2.98150E+02  3657;   6.00000E+03   N 
  REF259 !
   PARAMETER BMAGN(FCC_A1,CO,MN:VA;0)  2.98150E+02  -1.07;   6.00000E+03   N 
  REF259 !
   PARAMETER G(FCC_A1,CO,MO:VA;0)  2.98150E+02  -29557.1+10.953*T;   
  6.00000E+03   N REF454 !
   PARAMETER G(FCC_A1,CO,MO:VA;1)  2.98150E+02  -1382.2+15.371*T;   
  6.00000E+03   N REF454 !
   PARAMETER G(FCC_A1,CO,MO:VA;2)  2.98150E+02  -18135.4;   6.00000E+03   N 
  REF454 !
   PARAMETER TC(FCC_A1,CO,MO:VA;0)  2.98150E+02  -3700;   6.00000E+03   N 
  REF454 !
   PARAMETER BMAGN(FCC_A1,CO,MO:VA;0)  2.98150E+02  -3.578;   6.00000E+03   
  N REF454 !
   PARAMETER G(FCC_A1,CO,NI:VA;0)  2.98150E+02  -800+1.2629*T;   6.00000E+03 
    N REF20 !
   PARAMETER TC(FCC_A1,CO,NI:VA;0)  2.98150E+02  411;   6.00000E+03   N 
  REF20 !
   PARAMETER TC(FCC_A1,CO,NI:VA;1)  2.98150E+02  -99;   6.00000E+03   N 
  REF20 !
   PARAMETER BMAGN(FCC_A1,CO,NI:VA;0)  2.98150E+02  1.046;   6.00000E+03   N 
  REF20 !
   PARAMETER BMAGN(FCC_A1,CO,NI:VA;1)  2.98150E+02  .165;   6.00000E+03   N 
  REF20 !
   PARAMETER G(FCC_A1,CO,NI,W:VA;0)  2.98150E+02  -106943;   6.00000E+03   N 
  REF36 !
   PARAMETER G(FCC_A1,CO,NI,W:VA;1)  2.98150E+02  -46010;   6.00000E+03   N 
  REF36 !
   PARAMETER G(FCC_A1,CO,NI,W:VA;2)  2.98150E+02  +ZERO#;   6.00000E+03   N 
  REF36 !
   PARAMETER G(FCC_A1,CO,NB:VA;0)  2.98150E+02  -41634;   6.00000E+03   N 
  REF408 !
   PARAMETER G(FCC_A1,CO,NB:VA;1)  2.98150E+02  -10241;   6.00000E+03   N 
  REF408 !
   PARAMETER G(FCC_A1,CO,TI:VA;0)  2.98150E+02  -131210+43.3511*T;   
  6.00000E+03   N REF413 !
   PARAMETER G(FCC_A1,CO,TI:VA;1)  2.98150E+02  -16240;   6.00000E+03   N 
  REF413 !
   PARAMETER TC(FCC_A1,CO,TI:VA;0)  2.98150E+02  -1830;   6.00000E+03   N 
  REF413 !
   PARAMETER TC(FCC_A1,CO,TI:VA;1)  2.98150E+02  970;   6.00000E+03   N 
  REF413 !
   PARAMETER BMAGN(FCC_A1,CO,TI:VA;0)  2.98150E+02  -10;   6.00000E+03   N 
  REF413 !
   PARAMETER G(FCC_A1,CO,W:VA;0)  2.98150E+02  -17267+10.878*T;   
  6.00000E+03   N REF37 !
   PARAMETER G(FCC_A1,CO,W:VA;1)  2.98150E+02  +14711-18.687*T;   
  6.00000E+03   N REF37 !
   PARAMETER TC(FCC_A1,CO,W:VA;0)  2.98150E+02  -3379;   6.00000E+03   N 
  REF37 !
   PARAMETER BMAGN(FCC_A1,CO,W:VA;0)  2.98150E+02  -3.268;   6.00000E+03   N 
  REF37 !
   PARAMETER G(FCC_A1,CR,CU:VA;0)  2.98150E+02  +88112-30.38315*T;   
  6.00000E+03   N REF:350 !
   PARAMETER G(FCC_A1,CR,FE:VA;0)  2.98150E+02  +10833-7.477*T;   
  6.00000E+03   N REF:103 !
   PARAMETER G(FCC_A1,CR,FE:VA;1)  2.98150E+02  1410;   6.00000E+03   N 
  REF:103 !
   PARAMETER G(FCC_A1,CR,FE,MN:VA;0)  2.98150E+02  +6715-10.3933*T;   
  6.00000E+03   N REF:323 !
   PARAMETER G(FCC_A1,CR,FE,MO:VA;0)  2.98150E+02  +37460-20*T;   
  6.00000E+03   N REF:0 !
   PARAMETER G(FCC_A1,CR,FE,NI:VA;0)  2.98150E+02  +16580-9.783*T;   
  6.00000E+03   N REF:314 !
   PARAMETER G(FCC_A1,CR,FE,P:VA;0)  2.98150E+02  -100000;   6.00000E+03   N 
  REF:459 !
   PARAMETER G(FCC_A1,CR,FE,SI:VA;0)  2.98150E+02  -92624;   6.00000E+03   N 
  REF:325 !
   PARAMETER G(FCC_A1,CR,MN:VA;0)  2.98150E+02  -19088+17.5423*T;   
  6.00000E+03   N REF:323 !
   PARAMETER G(FCC_A1,CR,MO:VA;0)  2.98150E+02  +28890-7.962*T;   
  6.00000E+03   N REF:57 !
   PARAMETER G(FCC_A1,CR,MO:VA;1)  2.98150E+02  +5974-2.428*T;   6.00000E+03 
    N REF:57 !
   PARAMETER G(FCC_A1,CR,MO,NI:VA;0)  2.98150E+02  -30000;   6.00000E+03   N 
  REF:57 !
   PARAMETER G(FCC_A1,CR,NI:VA;0)  2.98150E+02  +8030-12.8801*T;   
  6.00000E+03   N REF:314 !
   PARAMETER G(FCC_A1,CR,NI:VA;1)  2.98150E+02  +33080-16.0362*T;   
  6.00000E+03   N REF:314 !
   PARAMETER TC(FCC_A1,CR,NI:VA;0)  2.98150E+02  -3605;   6.00000E+03   N 
  REF:158 !
   PARAMETER BMAGN(FCC_A1,CR,NI:VA;0)  2.98150E+02  -1.91;   6.00000E+03   N 
  REF:158 !
   PARAMETER G(FCC_A1,CR,NI,W:VA;0)  2.98150E+02  23006;   6.00000E+03   N 
  REF:196 !
   PARAMETER G(FCC_A1,CR,P:VA;0)  2.98150E+02  -70000;   6.00000E+03   N 
  REF:406 !
   PARAMETER G(FCC_A1,CR,SI:VA;0)  2.98150E+02  -109560+4.98075*T;   
  6.00000E+03   N REF:325 !
   PARAMETER G(FCC_A1,CR,SI:VA;1)  2.98150E+02  -59585+19.20022*T;   
  6.00000E+03   N REF:325 !
   PARAMETER G(FCC_A1,CR,TI:VA;0)  2.98150E+02  +66300-27.7*T;   6.00000E+03 
    N REF:0 !
   PARAMETER G(FCC_A1,CR,V:VA;0)  2.98150E+02  -9874-2.6964*T;   6.00000E+03 
    N REF:315 !
   PARAMETER G(FCC_A1,CR,V:VA;1)  2.98150E+02  -1720-2.5237*T;   6.00000E+03 
    N REF:315 !
   PARAMETER G(FCC_A1,CR,W:VA;0)  2.98150E+02  31520;   6.00000E+03   N 
  REF:196 !
   PARAMETER G(FCC_A1,CR,W:VA;1)  2.98150E+02  -1320;   6.00000E+03   N 
  REF:196 !
   PARAMETER G(FCC_A1,CU,FE:VA;0)  2.98150E+02  +48232.57-8.60954*T;   
  6.00000E+03   N REF:349 !
   PARAMETER G(FCC_A1,CU,FE:VA;1)  2.98150E+02  +8861.88-5.28975*T;   
  6.00000E+03   N REF:349 !
