Repository: impurity80/script

File: thermocalc/sample/data/KY201005.TDB (part 5 of 9)
$ Database file written  2009-09-28
   PARAMETER G(FCC_A1,CU,FE,MN:VA;0)  2.98150E+02  -50000;   6.00000E+03   N 
  REF:0 !
   PARAMETER G(FCC_A1,CU,FE,NI:VA;0)  2.98150E+02  -73272+30.9*T;   
  6.00000E+03   N REF:272 !
   PARAMETER TC(FCC_A1,CU,FE,NI:VA;0)  2.98150E+02  7000;   6.00000E+03   N 
  REF:272 !
   PARAMETER BMAGN(FCC_A1,CU,FE,NI:VA;0)  2.98150E+02  20;   6.00000E+03   N 
  REF:272 !
   PARAMETER G(FCC_A1,CU,NB:VA;0)  2.98150E+02  +45699.84-5.22785*T;   
  6.00000E+03   N REF:88 !
   PARAMETER G(FCC_A1,CU,NI:VA;0)  2.98150E+02  +8047.72+3.42217*T;   
  6.00000E+03   N REF:348 !
   PARAMETER G(FCC_A1,CU,NI:VA;1)  2.98150E+02  -2041.3+.99714*T;   
  6.00000E+03   N REF:348 !
   PARAMETER TC(FCC_A1,CU,NI:VA;0)  2.98150E+02  -935.5;   6.00000E+03   N 
  REF:272 !
   PARAMETER TC(FCC_A1,CU,NI:VA;1)  2.98150E+02  -594.9;   6.00000E+03   N 
  REF:272 !
   PARAMETER BMAGN(FCC_A1,CU,NI:VA;0)  2.98150E+02  -.7316;   6.00000E+03   
  N REF:272 !
   PARAMETER BMAGN(FCC_A1,CU,NI:VA;1)  2.98150E+02  -.3174;   6.00000E+03   
  N REF:272 !
   PARAMETER G(FCC_A1,CU,P:VA;0)  2.98150E+02  -135000+20*T;   6.00000E+03   
  N REF:286 !
   PARAMETER G(FCC_A1,CU,S:VA;0)  2.98150E+02  -102200-26.5*T;   6.00000E+03 
    N REF:0 !
   PARAMETER G(FCC_A1,CU,SI:VA;0)  2.98150E+02  -34105.96-1.908*T;   
  6.00000E+03   N REF:359 !
   PARAMETER G(FCC_A1,CU,TI:VA;0)  2.98150E+02  +11872-11.154*T;   
  6.00000E+03   N REF:325 !
   PARAMETER G(FCC_A1,CU,V:VA;0)  2.98150E+02  +56136.78+3.51936*T;   
  6.00000E+03   N REF:88 !
   PARAMETER G(FCC_A1,CU,W:VA;0)  2.98150E+02  90500;   6.00000E+03   N 
  REF:0 !
   PARAMETER G(FCC_A1,FE,MN:VA;0)  2.98150E+02  -7762+3.865*T;   6.00000E+03 
    N REF:257 !
   PARAMETER G(FCC_A1,FE,MN:VA;1)  2.98150E+02  -259;   6.00000E+03   N 
  REF:257 !
   PARAMETER TC(FCC_A1,FE,MN:VA;0)  2.98150E+02  -2282;   6.00000E+03   N 
  REF:257 !
   PARAMETER TC(FCC_A1,FE,MN:VA;1)  2.98150E+02  -2068;   6.00000E+03   N 
  REF:257 !
   PARAMETER G(FCC_A1,FE,MN,NI:VA;0)  2.98150E+02  -20000;   6.00000E+03   N 
  REF:0 !
   PARAMETER G(FCC_A1,FE,MN,SI:VA;0)  2.98150E+02  -56655-55.613*T;   
  6.00000E+03   N REF:345 !
   PARAMETER TC(FCC_A1,FE,MN,SI:VA;0)  2.98150E+02  13854;   6.00000E+03   N 
  REF:345 !
   PARAMETER G(FCC_A1,FE,MO:VA;0)  2.98150E+02  +28347-17.691*T;   
  6.00000E+03   N REF:10 !
   PARAMETER G(FCC_A1,FE,MO,NI:VA;0)  2.98150E+02  -204791+163.93*T;   
  6.00000E+03   N REF:128 !
   PARAMETER G(FCC_A1,FE,MO,NI:VA;1)  2.98150E+02  +11555-55.81*T;   
  6.00000E+03   N REF:128 !
   PARAMETER G(FCC_A1,FE,MO,NI:VA;2)  2.98150E+02  77975;   6.00000E+03   N 
  REF:128 !
   PARAMETER G(FCC_A1,FE,NB:VA;0)  2.98150E+02  -26087+11*T;   6.00000E+03   
  N REF:459 !
   PARAMETER G(FCC_A1,FE,NI:VA;0)  2.98150E+02  -12054.355+3.27413*T;   
  6.00000E+03   N REF:154 !
   PARAMETER G(FCC_A1,FE,NI:VA;1)  2.98150E+02  +11082.13-4.45077*T;   
  6.00000E+03   N REF:154 !
   PARAMETER G(FCC_A1,FE,NI:VA;2)  2.98150E+02  -725.805174;   6.00000E+03   
  N REF:154 !
   PARAMETER TC(FCC_A1,FE,NI:VA;0)  2.98150E+02  2133;   6.00000E+03   N 
  REF:154 !
   PARAMETER TC(FCC_A1,FE,NI:VA;1)  2.98150E+02  -682;   6.00000E+03   N 
  REF:154 !
   PARAMETER BMAGN(FCC_A1,FE,NI:VA;0)  2.98150E+02  9.55;   6.00000E+03   N 
  REF:154 !
   PARAMETER BMAGN(FCC_A1,FE,NI:VA;1)  2.98150E+02  7.23;   6.00000E+03   N 
  REF:154 !
   PARAMETER BMAGN(FCC_A1,FE,NI:VA;2)  2.98150E+02  5.93;   6.00000E+03   N 
  REF:154 !
   PARAMETER BMAGN(FCC_A1,FE,NI:VA;3)  2.98150E+02  6.18;   6.00000E+03   N 
  REF:154 !
   PARAMETER G(FCC_A1,FE,NI,W:VA;0)  2.98150E+02  -35044;   6.00000E+03   N 
  REF:12 !
   PARAMETER G(FCC_A1,FE,NI,W:VA;1)  2.98150E+02  50436;   6.00000E+03   N 
  REF:12 !
   PARAMETER G(FCC_A1,FE,NI,W:VA;2)  2.98150E+02  +ZERO#;   6.00000E+03   N 
  REF:12 !
   PARAMETER G(FCC_A1,FE,P:VA;0)  2.98150E+02  -152922+17.339*T;   
  6.00000E+03   N REF:364 !
   PARAMETER G(FCC_A1,FE,S:VA;0)  2.98150E+02  -108733-18*T;   6.00000E+03   
  N REF:459 !
   PARAMETER G(FCC_A1,FE,SI:VA;0)  2.98150E+02  -125248+41.116*T;   
  6.00000E+03   N REF:95 !
   PARAMETER G(FCC_A1,FE,SI:VA;1)  2.98150E+02  -142708;   6.00000E+03   N 
  REF:95 !
   PARAMETER G(FCC_A1,FE,SI:VA;2)  2.98150E+02  89907;   6.00000E+03   N 
  REF:95 !
   PARAMETER G(FCC_A1,FE,TI:VA;0)  2.98150E+02  -51625+11*T;   6.00000E+03   
  N REF:380 !
   PARAMETER G(FCC_A1,FE,TI:VA;1)  2.98150E+02  -1950-6*T;   6.00000E+03   N 
  REF:380 !
   PARAMETER G(FCC_A1,FE,TI:VA;2)  2.98150E+02  14875;   6.00000E+03   N 
  REF:380 !
   PARAMETER G(FCC_A1,FE,V:VA;0)  2.98150E+02  -15291-4.138*T;   6.00000E+03 
    N REF:265 !
   PARAMETER G(FCC_A1,FE,W:VA;0)  2.98150E+02  +25977-3.36*T;   6.00000E+03  
   N REF:190 !
   PARAMETER G(FCC_A1,FE,W:VA;1)  2.98150E+02  -7258.6;   6.00000E+03   N 
  REF:190 !
   PARAMETER G(FCC_A1,MN,MO:VA;0)  2.98150E+02  11174;   6.00000E+03   N 
  REF:325 !
   PARAMETER G(FCC_A1,MN,NI:VA;0)  2.98150E+02  -58158+10.878*T;   
  6.00000E+03   N REF:178 !
   PARAMETER G(FCC_A1,MN,NI:VA;1)  2.98150E+02  6276;   6.00000E+03   N 
  REF:178 !
   PARAMETER G(FCC_A1,MN,SI:VA;0)  2.98150E+02  -95600+2.94097*T;   
  6.00000E+03   N REF:283 !
   PARAMETER G(FCC_A1,MN,SI:VA;1)  2.98150E+02  -7500;   6.00000E+03   N 
  REF:283 !
   PARAMETER G(FCC_A1,MN,TI:VA;0)  2.98150E+02  -26200+20*T;   6.00000E+03   
  N REF:358 !
   PARAMETER G(FCC_A1,MN,V:VA;0)  2.98150E+02  -11820;   6.00000E+03   N 
  REF:269 !
   PARAMETER G(FCC_A1,MO,NI:VA;0)  2.98150E+02  +4803.7-5.96*T;   
  6.00000E+03   N REF:121 !
   PARAMETER G(FCC_A1,MO,NI:VA;1)  2.98150E+02  10880;   6.00000E+03   N 
  REF:121 !
   PARAMETER G(FCC_A1,MO,SI:VA;0)  2.98150E+02  -70899.6;   6.00000E+03   N 
  REF:238 !
   PARAMETER G(FCC_A1,MO,TI:VA;0)  2.98150E+02  -23224.5;   6.00000E+03   N 
  REF:386 !
   PARAMETER G(FCC_A1,MO,W:VA;0)  2.98150E+02  2000;   6.00000E+03   N 
  REF:201 !
   PARAMETER G(FCC_A1,NB,TI:VA;0)  2.98150E+02  13600;   6.00000E+03   N 
  REF:0 !
   PARAMETER G(FCC_A1,NB,V:VA;0)  2.98150E+02  9080;   6.00000E+03   N 
  REF:400 !
   PARAMETER G(FCC_A1,NI,P:VA;0)  2.98150E+02  -176522.3-8.6002*T;   
  6.00000E+03   N REF:388 !
   PARAMETER G(FCC_A1,NI,SI:VA;0)  2.98150E+02  -180612+48.1896*T;   
  6.00000E+03   N REF:325 !
   PARAMETER G(FCC_A1,NI,SI:VA;1)  2.98150E+02  -129600+11.0687*T;   
  6.00000E+03   N REF:325 !
   PARAMETER G(FCC_A1,NI,SI:VA;2)  2.98150E+02  +38561-35.8861*T;   
  6.00000E+03   N REF:325 !
   PARAMETER G(FCC_A1,NI,TI:VA;0)  2.98150E+02  -99290.4+6.21142*T;   
  6.00000E+03   N REF:402 !
   PARAMETER G(FCC_A1,NI,TI:VA;1)  2.98150E+02  -59449.5;   6.00000E+03   N 
  REF:402 !
   PARAMETER TC(FCC_A1,NI,TI:VA;0)  2.98150E+02  -4670;   6.00000E+03   N 
  REF:402 !
   PARAMETER G(FCC_A1,NI,V:VA;0)  2.98150E+02  -36365.6+3.75677*T;   
  6.00000E+03   N REF:363 !
   PARAMETER G(FCC_A1,NI,V:VA;1)  2.98150E+02  +11860.7-9.0302*T;   
  6.00000E+03   N REF:363 !
   PARAMETER G(FCC_A1,NI,V:VA;2)  2.98150E+02  -10647.5+7.00954*T;   
  6.00000E+03   N REF:363 !
   PARAMETER G(FCC_A1,NI,W:VA;0)  2.98150E+02  +2556+11.6*T;   6.00000E+03   
  N REF:192 !
   PARAMETER G(FCC_A1,NI,W:VA;1)  2.98150E+02  -52900;   6.00000E+03   N 
  REF:192 !
   PARAMETER G(FCC_A1,SI,W:VA;0)  2.98150E+02  13667.6;   6.00000E+03   N 
  REF:238 !
   PARAMETER G(FCC_A1,TI,V:VA;0)  2.98150E+02  23400;   6.00000E+03   N 
  REF:288 !
   PARAMETER G(FCC_A1,TI,W:VA;0)  2.98150E+02  33825;   6.00000E+03   N 
  REF:333 !
   PARAMETER G(FCC_A1,AL,FE,MN:C;0)  2.98150E+02 -679200+400*T; 6000. N 
  REF:333 !


 PHASE FC_ORTHORHOMBIC  %  1  1.0  !
    CONSTITUENT FC_ORTHORHOMBIC  :S :  !

   PARAMETER G(FC_ORTHORHOMBIC,S;0)  2.98140E+02  +GHSERSS#;  1.30000E+03  N 
  REF:279 !


PHASE FE2SI  %  2 .666667   .333333 !
 CONSTITUENT FE2SI  :FE : SI :  !
PAR G(FE2SI,FE:SI;0) 298.15 +.6666667*GHSERFE#+.3333333*GHSERSI#-23752-3.54*T;
                                                                  6000. N  95 !


 PHASE FE4N  %  2 4   1 !
    CONSTITUENT FE4N  :CO,CR,FE,MN,NI : C,N :  !

   PARAMETER G(FE4N,CO:C;0)  2.98150E+02  +UN_ASS#;  3.00000E+02  N REF0 !
   PARAMETER G(FE4N,CR:C;0)  2.98140E+02  +UN_ASS#;  3.00000E+02  N REF:0 !
   PARAMETER G(FE4N,FE:C;0)  2.98150E+02  +23224+4*GHSERFE#+GHSERCC#;   
  6.00000E+03   N REF:311 !
   PARAMETER G(FE4N,MN:C;0)  2.98140E+02  +UN_ASS#;  3.00000E+02  N REF:0 !
   PARAMETER G(FE4N,NI:C;0)  2.98140E+02  +UN_ASS#;  3.00000E+02  N REF:0 !
   PARAMETER G(FE4N,CO:N;0)  2.98150E+02  -35381+632.579*T-120.379*T*LN(T)
  +237512*T**(-1)-.004466*T**2;   6.00000E+03   N REF396 !
   PARAMETER G(FE4N,CR:N;0)  2.98150E+02  -135240+717.87*T-127.18*T*LN(T)
  -.002899*T**2-1.0968E-06*T**3+450231*T**(-1);   6.00000E+03   N REF:342 !
   PARAMETER G(FE4N,FE:N;0)  2.98150E+02  -38744+73.52*T+4*GHSERFE#+GHSERNN#;
     6.00000E+03   N REF:124 !
   PARAMETER G(FE4N,MN:N;0)  2.98140E+02  -155790+691.0638*T
  -126.9328*T*LN(T)+307417*T**(-1);  2.50000E+03  N REF:339 !
   PARAMETER G(FE4N,NI:N;0)  2.98150E+02  -5393+142.97*T-15.65*T*LN(T)
  +.0154*T**2+4*GHSERNI#+GHSERNN#;   6.00000E+03   N REF:126 !
   PARAMETER G(FE4N,FE,MN:N;0)  2.98150E+02  +36297-28.8876*T;   6.00000E+03 
    N REF:339 !


 PHASE FE8SI2C  %  3 8   2   1 !
    CONSTITUENT FE8SI2C  :FE : SI : C :  !

   PARAMETER G(FE8SI2C,FE:SI:C;0)  2.98150E+02  +8*GHSERFE#+2*GHSERSI#
  +GHSERCC#-231047+5.566*T;   6.00000E+03   N REF:95 !


 TYPE_DEFINITION ) GES A_P_D FEB MAGNETIC  -3.0    2.80000E-01 !
 PHASE FEB  %)  2 .5   .5 !
    CONSTITUENT FEB  :CO,FE : B :  !

   PARAMETER G(FEB,CO:B;0)  2.98150E+02  -40616.6+134.82159*T
  -21.3264*T*LN(T)-.0041898*T**2+297858.09*T**(-1);   6.00000E+03
  N  REF:2002DU !
   PARAMETER G(FEB,FE:B;0)  2.98150E+02  -46807.5+162.1495*T
  -25.000005*T*LN(T)-.0024999995*T**2+265000*T**(-1);   6.00000E+03   N 
  REF:900 !
   PARAMETER TC(FEB,FE:B;0)  2.98150E+02  600;   6.00000E+03   N REF:291 !
   PARAMETER BMAGN(FEB,FE:B;0)  2.98150E+02  1.03;   6.00000E+03   N REF:291 !


 PHASE FECN_CHI  %  2 2.2   1 !
    CONSTITUENT FECN_CHI  :FE : C,N :  !

   PARAMETER G(FECN_CHI,FE:C;0)  2.98150E+02  +9131-4.539*T+2.2*GHSERFE#
  +GHSERCC#;   6.00000E+03   N REF:311 !
   PARAMETER G(FECN_CHI,FE:N;0)  2.98150E+02  -23337+83.662*T+2.2*GHSERFE#
  +GHSERNN#;   6.00000E+03   N REF:311 !


 PHASE FEM2B2  %  3 1   2   2 !
    CONSTITUENT FEM2B2  :FE : MO,W : B :  !

   PARAMETER G(FEM2B2,FE:MO:B;0)  2.98150E+02  -268000+21.93*T+GHSERFE#
  +2*GHSERMO#+2*GHSERBB#;   6.00000E+03   N REF:0 !
   PARAMETER G(FEM2B2,FE:W:B;0)  2.98150E+02  -240000+18.1*T+GHSERFE#
  +2*GHSERWW#+2*GHSERBB#;   6.00000E+03   N REF:0 !


 PHASE FES  %  2 1   1 !
    CONSTITUENT FES  :CU,FE%,MN,NI,TI,VA : S :  !

   PARAMETER G(FES,CU:S;0)  2.98150E+02  +GHSERCU#+GHSERSS#;   6.00000E+03   
  N REF:0 !
   PARAMETER G(FES,FE:S;0)  2.98150E+02  +GFES#;   6.00000E+03   N REF:456 !
   PARAMETER G(FES,MN:S;0)  2.98150E+02  +GMNS#-1981+16015;   6.00000E+03   
  N REF:459 !
   PARAMETER G(FES,NI:S;0)  2.98150E+02  +GNIS#+4000;   6.00000E+03   N 
  REF:459 !
   PARAMETER G(FES,TI:S;0)  2.98150E+02  +GHSERTI#+GHSERSS#-98722
  -122.18225*T;   6.00000E+03   N REF:459 !
   PARAMETER G(FES,VA:S;0)  2.98140E+02  +258600+GHSERSS#;  2.00000E+03  N 
  REF:456 !
   PARAMETER G(FES,CU,FE:S;0)  2.98140E+02  -90000;  2.00000E+03  N REF:0 !
   PARAMETER G(FES,FE,VA:S;0)  2.98140E+02  -407000+10*T;  2.00000E+03  N 
  REF:456 !
   PARAMETER G(FES,FE,VA:S;1)  2.98140E+02  +60000+20*T;  2.00000E+03  N 
  REF:456 !
   PARAMETER G(FES,FE,TI:S;0)  2.98140E+02  50000;  2.00000E+03  N REF:459 !
   PARAMETER G(FES,NI,VA:S;0)  2.98140E+02  -407000+10*T;  2.00000E+03  N 
  REF:422 !
   PARAMETER G(FES,NI,VA:S;1)  2.98140E+02  +60000+20*T;  2.00000E+03  N 
  REF:422 !
   PARAMETER G(FES,TI,VA:S;0)  2.98140E+02  -407000+10*T;  2.00000E+03  N 
  REF:459 !
   PARAMETER G(FES,TI,VA:S;1)  2.98140E+02  +60000+20*T;  2.00000E+03  N 
  REF:459 !


 PHASE FES2  %  2 1   2 !
    CONSTITUENT FES2  :FE,NI : S :  !

   PARAMETER G(FES2,FE:S;0)  2.98140E+02  -177763+48.567*T+GHSERFE#
  +2*GHSERSS#;  2.00000E+03  N REF:456 !
   PARAMETER G(FES2,NI:S;0)  2.98150E+02  +3*GNIS2#-6900;   6.00000E+03   N 
  REF:459 !


PHASE FESI2_H  %  2 .3   .7 !
 CONSTITUENT FESI2_H  :FE : SI :  !
PAR G(FESI2_H,FE:SI;0) 298.15 +.3*GHSERFE#+.7*GHSERSI#-19649-.92*T; 
                                                                  6000. N  95 !
 
PHASE FESI2_L  %  2 .333333   .666667 !
 CONSTITUENT FESI2_L  :FE : SI :  !
PAR G(FESI2_L,FE:SI;0) 298.15 +.333333*GHSERFE#+.666667*GHSERSI#
    -27383+3.48*T;                                                6000. N  95 !


 PHASE FETI  %  2 1   1 !
    CONSTITUENT FETI  :FE : TI :  !

   PARAMETER G(FETI,FE:TI;0)  2.98150E+02  -60000+243*T-44.9929*T*LN(T)
  -.00843*T**2+102000*T**(-1);   6.00000E+03   N REF380 !


 PHASE FEWB  %  3 1   1   1 !
    CONSTITUENT FEWB  :FE : W : B :  !

   PARAMETER G(FEWB,FE:W:B;0)  2.98150E+02  -125000+10.86*T+GHSERFE#
  +GHSERWW#+GHSERBB#;   6.00000E+03   N REF:0 !


 PHASE GRAPHITE  %  1  1.0  !
    CONSTITUENT GRAPHITE  :B,C :  !

   PARAMETER G(GRAPHITE,B;0)  2.98150E+02  +10000-2*T+GHSERBB#;   
  6.00000E+03   N REF:367 !
   PARAMETER G(GRAPHITE,C;0)  2.98150E+02  +GHSERCC#+GPCGRA#;   6.00000E+03  
   N REF:279 !
   PARAMETER G(GRAPHITE,B,C;0)  2.98150E+02  +34385.95+8.6792*T;   
  6.00000E+03   N REF:367 !


 TYPE_DEFINITION * GES A_P_D HCP_A3 MAGNETIC  -3.0    2.80000E-01 !
 PHASE HCP_A3  %*  2 1   .5 !
    CONSTITUENT HCP_A3  :AL,CO%,CR,CU,FE,MN,MO,NB,NI,SI,TI%,V,W :
    B,C,N,VA% :  !

   PARAMETER G(HCP_A3,AL:B;0)  2.98140E+02  +GHSERAL#+.5*GBHCP#+UN_ASS#;  
  3.00000E+03  N REF:0 !
   PARAMETER G(HCP_A3,CO:B;0)  2.98150E+02  +GHSERCO#+GBHCP#+UN_ASS#;   
  6.00000E+03   N REF:0 !
   PARAMETER G(HCP_A3,CR:B;0)  2.98150E+02  +GHSERCR#+.5*GBHCP#+UN_ASS#;   
  6.00000E+03   N REF:0 !
   PARAMETER G(HCP_A3,CU:B;0)  2.98150E+02  +GHSERCU#+.5*GBHCP#+UN_ASS#;   
  6.00000E+03   N REF:0 !
   PARAMETER G(HCP_A3,FE:B;0)  2.98150E+02  +34122-58.1505*T; 
  6.00000E+03   N REF:900 !
   PARAMETER G(HCP_A3,MN:B;0)  2.98150E+02  +GHSERMN#+.5*GBHCP#+UN_ASS#;   
  6.00000E+03   N REF:0 !
   PARAMETER G(HCP_A3,MO:B;0)  2.98150E+02  +GHSERMO#+.5*GBHCP#+UN_ASS#;   
  6.00000E+03   N REF:0 !
   PARAMETER G(HCP_A3,NB:B;0)  2.98150E+02  +GHSERNB#+.5*GBHCP#+UN_ASS#;   
  6.00000E+03   N REF:0 !
   PARAMETER G(HCP_A3,NI:B;0)  2.98150E+02  +GHSERNI#+.5*GBHCP#+UN_ASS#;   
  6.00000E+03   N REF:0 !
   PARAMETER G(HCP_A3,SI:B;0)  2.98150E+02  +GHSERSI#+.5*GBHCP#+UN_ASS#;   
  6.00000E+03   N REF:0 !
   PARAMETER G(HCP_A3,TI:B;0)  2.98150E+02  +GHSERTI#+.5*GBHCP#+50000+15*T;  
   6.00000E+03   N REF:0 !
       PARA G(HCP_A3,V:B;0) 298.15 0; 6000 N!
   PARAMETER G(HCP_A3,W:B;0)  2.98150E+02  +GHSERWW#+.5*GBHCP#+UN_ASS#;   
  6.00000E+03   N REF:0 !
   PARAMETER G(HCP_A3,AL:C;0)  2.98140E+02  +UN_ASS#;  3.00000E+02  N REF:0 !
   PARAMETER G(HCP_A3,CO:C;0)  2.98150E+02  +GHSERCO#+.5*GHSERCC#+22916.5
  -2.855*T;   6.00000E+03   N REF30 !
   PARAMETER G(HCP_A3,CR:C;0)  2.98150E+02  +GHSERCR#+.5*GHSERCC#-18504
  +9.4173*T-2.4997*T*LN(T)+.001386*T**2;   6.00000E+03   N REF:338 !
   PARAMETER G(HCP_A3,CU:C;0)  2.98140E+02  +UN_ASS#;  3.00000E+02  N REF:0 !
   PARAMETER G(HCP_A3,FE:C;0)  2.98150E+02  +52905-11.9075*T+GFEFCC#
  +.5*GHSERCC#+GPCFCC#;   6.00000E+03   N REF:186 !
   PARAMETER G(HCP_A3,MN:C;0)  2.98150E+02  -16692+4.319*T+GHSERMN#
  +.5*GHSERCC#;   6.00000E+03   N REF:263 !
   PARAMETER G(HCP_A3,MO:C;0)  2.98150E+02  -24150-3.625*T-163000*T**(-1)
  +GHSERMO#+.5*GHSERCC#;   6.00000E+03   N REF:100 !
   PARAMETER G(HCP_A3,NB:C;0)  2.98150E+02  -103175+206.3004*T
  -34.986618*T*LN(T)-.002897*T**2-58298590*T**(-3)+252376*T**(-1);   
  6.00000E+03   N REF:459 !
   PARAMETER G(HCP_A3,NI:C;0)  2.98150E+02  +34796+2.665*T+GHSERNI#
  +.5*GHSERCC#;   6.00000E+03   N REF:26 !
   PARAMETER TC(HCP_A3,NI:C;0)  2.98150E+02  633;   6.00000E+03   N REF:279 !
   PARAMETER BMAGN(HCP_A3,NI:C;0)  2.98150E+02  .52;   6.00000E+03   N 
  REF:26 !
   PARAMETER G(HCP_A3,SI:C;0)  2.98150E+02  +GHSERSI#+.5*GHSERCC#+UN_ASS#;   
  6.00000E+03   N REF:0 !
   PARAMETER G(HCP_A3,TI:C;0)  2.98150E+02  -67577-8.6*T+GHSERTI#
  +.5*GHSERCC#;   6.00000E+03   N REF:384 !
   PARAMETER G(HCP_A3,V:C;0)  2.98150E+02  -85473+182.441*T-30.551*T*LN(T)
  -.00538998*T**2+229029*T**(-1);   6.00000E+03   N REF:252 !
   PARAMETER G(HCP_A3,W:C;0)  2.98150E+02  -26482+227.92*T
  -38.4900552*T*LN(T)-.00158398286*T**2+501839.27*T**(-1)
  -1.56907923E+09*T**(-3);   6.00000E+03   N REF:448 !
   PARAMETER G(HCP_A3,AL:N;0)  2.98150E+02  +GHSERAL#+.5*GHSERNN#+80000;   
  6.00000E+03   N REF:461 !
   PARAMETER G(HCP_A3,CO:N;0)  2.98150E+02  -13140+198.577*T-36.621*T*LN(T)
  +96383*T**(-1)-8.42E-04*T**2;   6.00000E+03   N REF396 !
   PARAMETER G(HCP_A3,CR:N;0)  2.98150E+02  -65760+64.69*T-3.93*T*LN(T)
  +GHSERCR#+.5*GHSERNN#;   6.00000E+03   N REF:124 !
   PARAMETER G(HCP_A3,CU:N;0)  2.98150E+02  +300000+GHSERCU#+.5*GHSERNN#;   
  6.00000E+03   N REF:334 !
   PARAMETER G(HCP_A3,FE:N;0)  2.98150E+02  -12015+37.98*T+GHSERFE#
  +.5*GHSERNN#;   6.00000E+03   N REF:124 !
   PARAMETER G(HCP_A3,MN:N;0)  2.98150E+02  -60607+211.1804*T
  -37.7331*T*LN(T)+129442*T**(-1);   6.00000E+03   N REF:339 !
   PARAMETER G(HCP_A3,MO:N;0)  2.98150E+02  +GHSERMO#+.5*GHSERNN#-29450
  +28.7*T;   6.00000E+03   N REF:124 !
   PARAMETER G(HCP_A3,NB:N;0)  2.98150E+02  -135568+59.295*T-2*T*LN(T)
  +GHSERNB#+.5*GHSERNN#;   6.00000E+03   N REF:326 !
   PARAMETER G(HCP_A3,NI:N;0)  2.98150E+02  +GHSERNI#+.5*GHSERNN#-4409.6
  +72.93*T-7.36*T*LN(T)+.00614*T**2;   6.00000E+03   N REF:126 !
   PARAMETER G(HCP_A3,SI:N;0)  2.98150E+02  +GHSERSI#+.5*GHSERNN#;   
  6.00000E+03   N REF:325 !
   PARAMETER G(HCP_A3,TI:N;0)  2.98150E+02  -6046.53-2.653*T+.5*GHSERTI#
  +.5*GHSERTIN#;   6.00000E+03   N REF:337 !
   PARAMETER G(HCP_A3,V:N;0)  2.98150E+02  +GHSERVV#+.5*GHSERNN#-139000
  +50.4*T;   6.00000E+03   N REF:150 !
   PARAMETER G(HCP_A3,W:N;0)  2.98150E+02  -12811.336+186.68879*T
  -34.217887*T*LN(T)+105601*T**(-1)-.004509875*T**2;   6.00000E+03   N 
  REF:331 !
   PARAMETER G(HCP_A3,AL:VA;0)  2.98140E+02  +GALHCP#;  2.90000E+03  N 
  REF:279 !
   PARAMETER G(HCP_A3,CO:VA;0)  2.98150E+02  +GHSERCO#;   6.00000E+03   N
  REF279 !
   PARAMETER TC(HCP_A3,CO:VA;0)  2.98150E+02  1396;   6.00000E+03   N REF277 !
   PARAMETER BMAGN(HCP_A3,CO:VA;0)  2.98150E+02  1.35;   6.00000E+03   N
  REF277 !
   PARAMETER G(HCP_A3,CR:VA;0)  2.98150E+02  +4438+GHSERCR#+GPCRBCC#;   
  6.00000E+03   N REF:279 !
   PARAMETER TC(HCP_A3,CR:VA;0)  2.98150E+02  -1109;   6.00000E+03   N 
  REF:277 !
   PARAMETER BMAGN(HCP_A3,CR:VA;0)  2.98150E+02  -2.46;   6.00000E+03   N 
  REF:277 !
   PARAMETER G(HCP_A3,CU:VA;0)  2.98140E+02  +600+.2*T+GHSERCU#;  
  3.20000E+03  N REF:279 !
   PARAMETER G(HCP_A3,FE:VA;0)  2.98140E+02  +GHSERFE#+GPFEHCP#-3705.78
  +12.591*T-1.15*T*LN(T)+6.4E-04*T**2;  1.81100E+03  Y
   -3957.199+5.24951*T+4.9251E+30*T**(-9)+GHSERFE#+GPFEHCP#;  6.00000E+03  N 
  REF:279 !
   PARAMETER G(HCP_A3,MN:VA;0)  2.98140E+02  -4439.3+133.007*T
  -24.5177*T*LN(T)-.006*T**2+69600*T**(-1);  1.51900E+03  Y
   -27070.1+310.7894*T-48*T*LN(T)+3.86196E+30*T**(-9);  2.00000E+03  N 
  REF:279 !
   PARAMETER TC(HCP_A3,MN:VA;0)  2.98140E+02  -1620;  2.00000E+03  N REF:277 !
   PARAMETER BMAGN(HCP_A3,MN:VA;0)  2.98140E+02  -1.86;  2.00000E+03  N 
  REF:277 !
   PARAMETER G(HCP_A3,MO:VA;0)  2.98140E+02  +11550+GHSERMO#+GPMOBCC#;  
  5.00000E+03  N REF:279 !
   PARAMETER G(HCP_A3,NB:VA;0)  2.98150E+02  +10000+2.4*T+GHEXTNB#;   
  6.00000E+03   N REF:279 !
   PARAMETER G(HCP_A3,NI:VA;0)  2.98140E+02  +1046+1.255*T+GHSERNI#;  
  3.00000E+03  N REF:279 !
   PARAMETER TC(HCP_A3,NI:VA;0)  2.98150E+02  633;   6.00000E+03   N REF:279 !
   PARAMETER BMAGN(HCP_A3,NI:VA;0)  2.98150E+02  .52;   6.00000E+03   N 
  REF:279 !
   PARAMETER G(HCP_A3,SI:VA;0)  2.98140E+02  +49200-20.8*T+GHSERSI#;  
  3.60000E+03  N REF:279 !
   PARAMETER G(HCP_A3,TI:VA;0)  2.98140E+02  +GHSERTI#;  4.00000E+03  N 
  REF:279 !
   PARAMETER G(HCP_A3,V:VA;0)  2.98140E+02  +4000+2.4*T+GHSERVZ#;  
  4.00000E+03  N REF:279 !
   PARAMETER G(HCP_A3,W:VA;0)  2.98150E+02  +GWHCP#+GPWBCC#;   6.00000E+03   
  N REF:279 !
   PARAMETER G(HCP_A3,CO:B,VA;0)  2.98150E+02  0;   6.00000E+03
  N REF:2002DU !
   PARAMETER G(HCP_A3,TI:B,VA;0)  2.98150E+02  -21213.4;   6.00000E+03   N 
  REF:91 !
   PARAMETER G(HCP_A3,CO,CR:C;0)  2.98150E+02  -6436;   6.00000E+03   N 
  REF344 !
   PARAMETER G(HCP_A3,CO,FE:C;0)  2.98150E+02  8000;   6.00000E+03   N REF39 !
   PARAMETER G(HCP_A3,CO,NI:C;0)  2.98150E+02  6000;   6.00000E+03   N REF26 !
   PARAMETER G(HCP_A3,CO,W:C;0)  2.98150E+02  117000;   6.00000E+03   N 
  REF37 !
   PARAMETER G(HCP_A3,CR,MO:C;0)  2.98150E+02  -3905+18.5304*T;   
  6.00000E+03   N REF:338 !
   PARAMETER G(HCP_A3,CR,MN:C;0)  2.98150E+02  60000;   6.00000E+03   N 
  REF:324 !
   PARAMETER G(HCP_A3,CR,V:C;0)  2.98150E+02  +17165-9.9072*T;   6.00000E+03 
    N REF:316 !
   PARAMETER G(HCP_A3,CR,FE,MO:C;0)  2.98150E+02  -65000;   6.00000E+03   N 
  REF:0 !
   PARAMETER G(HCP_A3,CR:C,VA;0)  2.98150E+02  4165;   6.00000E+03   N 
  REF:203 !
   PARAMETER G(HCP_A3,CR:C,N;0)  2.98150E+02  7800;   6.00000E+03   N 
  REF:216 !
   PARAMETER G(HCP_A3,FE,MN:C;0)  2.98150E+02  -2685-20*T;   6.00000E+03   N 
  REF:263 !
   PARAMETER G(HCP_A3,FE,MO:C;0)  2.98150E+02  +13030-33.8*T;   6.00000E+03  
   N REF:109 !
   PARAMETER G(HCP_A3,FE,NI:C;0)  2.98150E+02  +49074-7.32*T;   6.00000E+03  
   N REF:188 !
   PARAMETER G(HCP_A3,FE,NI:C;1)  2.98150E+02  -25800;   6.00000E+03   N 
  REF:188 !
   PARAMETER G(HCP_A3,FE,V:C;0)  2.98150E+02  -15291-4.138*T;   6.00000E+03  
   N REF:266 !
   PARAMETER G(HCP_A3,FE,W:C;0)  2.98150E+02  -116755+100*T;   6.00000E+03   
  N REF:190 !
   PARAMETER G(HCP_A3,FE:C,VA;0)  2.98150E+02  -17335;   6.00000E+03   N 
  REF:186 !
   PARAMETER G(HCP_A3,FE:C,N;0)  2.98150E+02  -66152;   6.00000E+03   N 
  REF:311 !
   PARAMETER G(HCP_A3,MN:C,VA;0)  2.98150E+02  +8552-9.367*T;   6.00000E+03  
   N REF:263 !
   PARAMETER G(HCP_A3,MO,TI:C;0)  2.98150E+02  -3387.2;   6.00000E+03   N 
  REF:386 !
   PARAMETER G(HCP_A3,MO,W:C;0)  2.98150E+02  2000;   6.00000E+03   N 
  REF:459 !
   PARAMETER G(HCP_A3,MO:C,VA;0)  2.98150E+02  4150;   6.00000E+03   N 
  REF:100 !
   PARAMETER G(HCP_A3,NB,TI:C;0)  2.98150E+02  -10739+13.0928*T;   
  6.00000E+03   N REF:0 !
   PARAMETER G(HCP_A3,NB,W:C;0)  2.98150E+02  -24477+7.5156*T;   6.00000E+03 
    N REF:459 !
   PARAMETER G(HCP_A3,NB,W:C;1)  2.98150E+02  4797;   6.00000E+03   N 
  REF:459 !
   PARAMETER G(HCP_A3,NB:C,VA;0)  2.98150E+02  4735;   6.00000E+03   N 
  REF:459 !
   PARAMETER G(HCP_A3,NB:C,N;0)  2.98150E+02  -15000;   6.00000E+03   N 
  REF:0 !
   PARAMETER G(HCP_A3,NB:C,N,VA;0)  2.98150E+02  -30000;   6.00000E+03   N 
  REF:0 !
   PARAMETER G(HCP_A3,NI,W:C;0)  2.98150E+02  +2556+11.6*T;   6.00000E+03   
  N REF:192 !
   PARAMETER G(HCP_A3,NI,W:C;1)  2.98150E+02  -52900;   6.00000E+03   N 
  REF:192 !
   PARAMETER G(HCP_A3,TI,W:C;0)  2.98150E+02  -17802;   6.00000E+03   N 
  REF:333 !
   PARAMETER G(HCP_A3,TI:C,N;0)  2.98150E+02  -32725;   6.00000E+03   N 
  REF:330 !
   PARAMETER G(HCP_A3,TI:C,N,VA;0)  2.98150E+02  -15000;   6.00000E+03   N 
  REF:0 !
   PARAMETER G(HCP_A3,V:C,VA;0)  2.98150E+02  +12430-3.986*T;   6.00000E+03  
   N REF:252 !
   PARAMETER G(HCP_A3,W:C,VA;0)  2.98150E+02  +29395-8.8505*T;   6.00000E+03 
    N REF:448 !
   PARAMETER G(HCP_A3,CO,CR:VA;0)  2.98150E+02  -6436;   6.00000E+03   N 
  REF344 !
   PARAMETER TC(HCP_A3,CO,CR:VA;0)  2.98150E+02  -1795;   6.00000E+03   N 
  REF344 !
   PARAMETER G(HCP_A3,CO,FE:VA;0)  2.98150E+02  -400;   6.00000E+03   N 
  REF18 !
   PARAMETER TC(HCP_A3,CO,FE:VA;0)  2.98150E+02  -253;   6.00000E+03   N 
  REF18 !
   PARAMETER TC(HCP_A3,CO,FE:VA;1)  2.98150E+02  1494;   6.00000E+03   N 
  REF18 !
   PARAMETER BMAGN(HCP_A3,CO,FE:VA;0)  2.98150E+02  5.41;   6.00000E+03   N 
  REF18 !
   PARAMETER BMAGN(HCP_A3,CO,FE:VA;1)  2.98150E+02  -.24;   6.00000E+03   N 
  REF18 !
   PARAMETER G(HCP_A3,CO,MN:VA;0)  2.98150E+02  -21000;   6.00000E+03   N 
  REF259 !
   PARAMETER G(HCP_A3,CO,MN:VA;1)  2.98150E+02  -4000;   6.00000E+03   N 
  REF259 !
   PARAMETER TC(HCP_A3,CO,MN:VA;0)  2.98150E+02  -2685;   6.00000E+03   N 
  REF259 !
   PARAMETER TC(HCP_A3,CO,MN:VA;1)  2.98150E+02  3657;   6.00000E+03   N 
  REF259 !
   PARAMETER BMAGN(HCP_A3,CO,MN:VA;0)  2.98150E+02  -1.07;   6.00000E+03   N 
  REF259 !
   PARAMETER G(HCP_A3,CO,MO:VA;0)  2.98150E+02  -29315.7+23.755*T;   
  6.00000E+03   N REF454 !
   PARAMETER G(HCP_A3,CO,MO:VA;1)  2.98150E+02  -27975.9-1.936*T;   
  6.00000E+03   N REF454 !
   PARAMETER G(HCP_A3,CO,MO:VA;2)  2.98150E+02  24698.3;   6.00000E+03   N 
  REF454 !
   PARAMETER TC(HCP_A3,CO,MO:VA;0)  2.98150E+02  -1000;   6.00000E+03   N 
  REF454 !
   PARAMETER G(HCP_A3,CO,NI:VA;0)  2.98150E+02  -1620-.385*T;   6.00000E+03  
   N REF20 !
   PARAMETER TC(HCP_A3,CO,NI:VA;0)  2.98150E+02  411;   6.00000E+03   N 
  REF20 !
   PARAMETER TC(HCP_A3,CO,NI:VA;1)  2.98150E+02  -99;   6.00000E+03   N 
  REF20 !
   PARAMETER BMAGN(HCP_A3,CO,NI:VA;0)  2.98150E+02  1.046;   6.00000E+03   N 
  REF20 !
   PARAMETER BMAGN(HCP_A3,CO,NI:VA;1)  2.98150E+02  .165;   6.00000E+03   N 
  REF20 !
   PARAMETER G(HCP_A3,CO,NB:VA;0)  2.98150E+02  -7146;   6.00000E+03   N 
  REF408 !
   PARAMETER G(HCP_A3,CO,TI:VA;0)  2.98150E+02  -65952+14.242*T;   
  6.00000E+03   N REF413 !
   PARAMETER G(HCP_A3,CO,W:VA;0)  2.98150E+02  63000;   6.00000E+03   N 
  REF37 !
   PARAMETER TC(HCP_A3,CO,W:VA;0)  2.98150E+02  -3379;   6.00000E+03   N 
  REF37 !
   PARAMETER BMAGN(HCP_A3,CO,W:VA;0)  2.98150E+02  -3.268;   6.00000E+03   N 
  REF37 !
   PARAMETER G(HCP_A3,CO:N,VA;0)  2.98150E+02  +5000-5*T;   6.00000E+03   N
  REF396 !
   PARAMETER G(HCP_A3,CR,FE:N;0)  2.98150E+02  +12826-19.48*T;   6.00000E+03 
    N REF:122 !
   PARAMETER G(HCP_A3,CR,FE,MN:N;0)  2.98150E+02  -185400;   6.00000E+03   N 
  REF:341 !
   PARAMETER G(HCP_A3,CR,MN:N;0)  2.98150E+02  -42187+32.48*T;   6.00000E+03 
    N REF:342 !
   PARAMETER G(HCP_A3,CR,MO:N;0)  2.98150E+02  -87828+71.885*T;   
  6.00000E+03   N REF:0 !
   PARAMETER G(HCP_A3,CR,NI:N;0)  2.98150E+02  1443;   6.00000E+03   N 
  REF:125 !
   PARAMETER G(HCP_A3,CR,W:N;0)  2.98150E+02  -8754;   6.00000E+03   N 
  REF:216 !
   PARAMETER G(HCP_A3,CR:N,VA;0)  2.98150E+02  +21120-10.61*T;   6.00000E+03 
    N REF:124 !
   PARAMETER G(HCP_A3,CR:N,VA;1)  2.98150E+02  -6204;   6.00000E+03   N 
  REF:124 !
   PARAMETER G(HCP_A3,FE,NB:N;0)  2.98150E+02  -4784;   6.00000E+03   N 
  REF:59 !
   PARAMETER G(HCP_A3,FE:N,VA;0)  2.98150E+02  +10345-19.71*T;   6.00000E+03 
    N REF:124 !
   PARAMETER G(HCP_A3,FE:N,VA;1)  2.98150E+02  -11130+11.84*T;   6.00000E+03 
    N REF:124 !
   PARAMETER G(HCP_A3,MN:N,VA;0)  2.98150E+02  -7194-5.2075*T;   6.00000E+03 
    N REF:339 !
   PARAMETER G(HCP_A3,MN:N,VA;1)  2.98150E+02  -11810+6.9538*T;   
  6.00000E+03   N REF:339 !
   PARAMETER G(HCP_A3,MO,NI:N;0)  2.98150E+02  -80000;   6.00000E+03   N 
  REF:130 !
   PARAMETER G(HCP_A3,NB,TI:N;0)  2.98150E+02  -8430+13.0928*T;   
  6.00000E+03   N REF:0 !
   PARAMETER G(HCP_A3,TI:N,VA;0)  2.98150E+02  -13501;   6.00000E+03   N 
  REF:337 !
   PARAMETER G(HCP_A3,V:N,VA;0)  2.98150E+02  -18400+4.84*T;   6.00000E+03   
  N REF:150 !
   PARAMETER G(HCP_A3,V:N,VA;1)  2.98150E+02  -19700+2.13*T;   6.00000E+03   
  N REF:150 !
   PARAMETER G(HCP_A3,AL,CR:VA;0)  2.98150E+02  -35000+6*T;   6.00000E+03   
  N REF:0 !
   PARAMETER G(HCP_A3,AL,CU:VA;0)  2.98150E+02  38107;   6.00000E+03   N 
  REF:0 !
   PARAMETER G(HCP_A3,AL,FE:VA;0)  2.98150E+02  -106903+20*T;   6.00000E+03  
   N REF:346 !
   PARAMETER G(HCP_A3,AL,MN:VA;0)  2.98150E+02  -108066+43.83*T;   
  6.00000E+03   N REF:274 !
   PARAMETER G(HCP_A3,AL,MN:VA;1)  2.98150E+02  -54519.8+40*T;   6.00000E+03 
    N REF:274 !
   PARAMETER G(HCP_A3,AL,MO:VA;0)  2.98150E+02  -85570+25*T;   6.00000E+03   
  N REF:371 !
   PARAMETER G(HCP_A3,AL,NB:VA;0)  2.98150E+02  -113500+21.1*T;   
  6.00000E+03   N REF:372 !
   PARAMETER G(HCP_A3,AL,NB:VA;1)  2.98150E+02  5000;   6.00000E+03   N 
  REF:372 !
   PARAMETER G(HCP_A3,AL,NB:VA;2)  2.98150E+02  10000;   6.00000E+03   N 
  REF:372 !
   PARAMETER G(HCP_A3,AL,NB,TI:VA;0)  2.98150E+02  -10*T;   6.00000E+03   N 
  REF:455 !
   PARAMETER G(HCP_A3,AL,SI:VA;0)  2.98140E+02  -3143.78+.39297*T;  
  2.00000E+03  N REF:376 !
   PARAMETER G(HCP_A3,AL,TI:VA;0)  2.98150E+02  -133500+39*T;   6.00000E+03  
   N REF:352 !
   PARAMETER G(HCP_A3,AL,TI:VA;1)  2.98150E+02  750;   6.00000E+03   N 
  REF:352 !
   PARAMETER G(HCP_A3,AL,TI:VA;2)  2.98150E+02  17500;   6.00000E+03   N 
  REF:352 !
   PARAMETER G(HCP_A3,AL,V:VA;0)  2.98150E+02  -95000+20*T;   6.00000E+03   
  N REF:288 !
   PARAMETER G(HCP_A3,AL,V:VA;1)  2.98150E+02  -6000;   6.00000E+03   N 
  REF:288 !
   PARAMETER G(HCP_A3,AL,W:VA;0)  2.98150E+02  -19250+20.2*T;   6.00000E+03  
   N REF:373 !
   PARAMETER G(HCP_A3,AL,W:VA;1)  2.98150E+02  -10000;   6.00000E+03   N 
  REF:373 !
   PARAMETER G(HCP_A3,CR,CU:VA;0)  2.98150E+02  60000;   6.00000E+03   N 
  REF:0 !
   PARAMETER G(HCP_A3,CR,FE:VA;0)  2.98150E+02  +10833-7.477*T;   
  6.00000E+03   N REF:122 !
   PARAMETER G(HCP_A3,CR,FE,MN:VA;0)  2.98150E+02  34600;   6.00000E+03   N 
  REF:341 !
   PARAMETER G(HCP_A3,CR,MN:VA;0)  2.98150E+02  -19088+17.5423*T;   
  6.00000E+03   N REF:342 !
   PARAMETER G(HCP_A3,CR,MO:VA;0)  2.98150E+02  +28890-7.962*T;   
  6.00000E+03   N REF:113 !
   PARAMETER G(HCP_A3,CR,MO:VA;1)  2.98150E+02  +5974-2.428*T;   6.00000E+03 
    N REF:113 !
   PARAMETER G(HCP_A3,CR,TI:VA;0)  2.98150E+02  32500;   6.00000E+03   N 
  REF:351 !
   PARAMETER G(HCP_A3,CR,V:VA;0)  2.98150E+02  -9874-2.6964*T;   6.00000E+03 
    N REF:315 !
   PARAMETER G(HCP_A3,CR,V:VA;1)  2.98150E+02  -1720-2.5237*T;   6.00000E+03 
    N REF:315 !
   PARAMETER G(HCP_A3,CR,W:VA;0)  2.98150E+02  31520;   6.00000E+03   N 
  REF:196 !
   PARAMETER G(HCP_A3,CR,W:VA;1)  2.98150E+02  -1320;   6.00000E+03   N 
  REF:196 !
   PARAMETER G(HCP_A3,CU,FE:VA;0)  2.98150E+02  +48232.57-8.60954*T;   
  6.00000E+03   N REF:349 !
   PARAMETER G(HCP_A3,CU,FE:VA;1)  2.98150E+02  +8861.88-5.28975*T;   
  6.00000E+03   N REF:349 !
   PARAMETER G(HCP_A3,CU,NI:VA;0)  2.98150E+02  +8047.72+3.42217*T;   
  6.00000E+03   N REF:348 !
   PARAMETER G(HCP_A3,CU,NI:VA;1)  2.98150E+02  -2041.3+.99714*T;   
  6.00000E+03   N REF:348 !
   PARAMETER G(HCP_A3,CU,SI:VA;0)  2.98150E+02  -19948-2.356*T;   
  6.00000E+03   N REF:359 !
   PARAMETER G(HCP_A3,CU,SI:VA;1)  2.98150E+02  -23800-1.97*T;   6.00000E+03 
    N REF:359 !
   PARAMETER G(HCP_A3,CU,SI:VA;2)  2.98150E+02  -20;   6.00000E+03   N 
  REF:359 !
   PARAMETER G(HCP_A3,CU,TI:VA;0)  2.98150E+02  +41820-25.9*T;   6.00000E+03 
    N REF:325 !
   PARAMETER G(HCP_A3,FE,MN:VA;0)  2.98150E+02  -5582+3.865*T;   6.00000E+03 
    N REF:257 !
   PARAMETER G(HCP_A3,FE,MN:VA;1)  2.98150E+02  273;   6.00000E+03   N 
  REF:257 !
   PARAMETER G(HCP_A3,FE,MN,SI:VA;0)  2.98150E+02  -24892-154.98*T;   
  6.00000E+03   N REF:345 !
   PARAMETER G(HCP_A3,FE,MO:VA;0)  2.98150E+02  +28347-17.691*T;   
  6.00000E+03   N REF:10 !
   PARAMETER G(HCP_A3,FE,NB:VA;0)  2.98150E+02  -26087+11*T;   6.00000E+03   
  N REF:459 !
   PARAMETER G(HCP_A3,FE,NI:VA;0)  2.98150E+02  -12054.355+3.27413*T;   
  6.00000E+03   N REF:154 !
   PARAMETER G(HCP_A3,FE,NI:VA;1)  2.98150E+02  +11082-4.45077*T;   
  6.00000E+03   N REF:154 !
   PARAMETER G(HCP_A3,FE,NI:VA;2)  2.98150E+02  -725.8;   6.00000E+03   N 
  REF:154 !
   PARAMETER G(HCP_A3,FE,SI:VA;0)  2.98150E+02  -123468+41.116*T;   
  6.00000E+03   N REF:345 !
   PARAMETER G(HCP_A3,FE,SI:VA;1)  2.98150E+02  -142708;   6.00000E+03   N 
  REF:345 !
   PARAMETER G(HCP_A3,FE,SI:VA;2)  2.98150E+02  89907;   6.00000E+03   N 
  REF:345 !
   PARAMETER G(HCP_A3,FE,TI:VA;0)  2.98150E+02  -28750+11*T;   6.00000E+03   
  N REF:380 !
   PARAMETER G(HCP_A3,FE,TI:VA;1)  2.98150E+02  -1700-6*T;   6.00000E+03   N 
  REF:380 !
   PARAMETER G(HCP_A3,FE,TI:VA;2)  2.98150E+02  15000;   6.00000E+03   N 
  REF:380 !
   PARAMETER G(HCP_A3,FE,V:VA;0)  2.98150E+02  -15291-4.138*T;   6.00000E+03 
    N REF:266 !
   PARAMETER G(HCP_A3,FE,W:VA;0)  2.98150E+02  +25977-3.36*T;   6.00000E+03  
   N REF:190 !
   PARAMETER G(HCP_A3,FE,W:VA;1)  2.98150E+02  -7258.6;   6.00000E+03   N 
  REF:190 !
   PARAMETER G(HCP_A3,MN,MO:VA;0)  2.98150E+02  11174;   6.00000E+03   N 
  REF:325 !
   PARAMETER G(HCP_A3,MN,SI:VA;0)  2.98150E+02  -86775+2.94*T;   6.00000E+03 
    N REF:345 !
   PARAMETER G(HCP_A3,MN,SI:VA;1)  2.98150E+02  -7500;   6.00000E+03   N 
  REF:345 !
   PARAMETER G(HCP_A3,MN,TI:VA;0)  2.98150E+02  22100;   6.00000E+03   N 
  REF:358 !
   PARAMETER G(HCP_A3,MN,V:VA;0)  2.98150E+02  -11820;   6.00000E+03   N 
  REF:271 !
   PARAMETER G(HCP_A3,MO,TI:VA;0)  2.98150E+02  14250.8;   6.00000E+03   N 
  REF:386 !
   PARAMETER G(HCP_A3,MO,W:VA;0)  2.98150E+02  2000;   6.00000E+03   N 
  REF:205 !
   PARAMETER G(HCP_A3,NB,TI:VA;0)  2.98150E+02  13600;   6.00000E+03   N 
  REF:0 !
   PARAMETER G(HCP_A3,NB,V:VA;0)  2.98150E+02  9080;   6.00000E+03   N 
  REF:400 !
   PARAMETER G(HCP_A3,NI,SI:VA;0)  2.98150E+02  -180612+48.1896*T;   
  6.00000E+03   N REF:325 !
   PARAMETER G(HCP_A3,NI,SI:VA;1)  2.98150E+02  -129600+11.0687*T;   
  6.00000E+03   N REF:325 !
   PARAMETER G(HCP_A3,NI,SI:VA;2)  2.98150E+02  +38561-35.8861*T;   
  6.00000E+03   N REF:325 !
   PARAMETER G(HCP_A3,NI,TI:VA;0)  2.98150E+02  -20000;   6.00000E+03   N 
  REF:402 !
   PARAMETER G(HCP_A3,NI,W:VA;0)  2.98150E+02  +2556+11.6*T;   6.00000E+03   
  N REF:192 !
   PARAMETER G(HCP_A3,NI,W:VA;1)  2.98150E+02  -52900;   6.00000E+03   N 
  REF:192 !
   PARAMETER G(HCP_A3,SI,TI:VA;0)  2.98150E+02  -302731+69.0847*T;   
  6.00000E+03   N REF:360 !
   PARAMETER G(HCP_A3,SI,TI:VA;1)  2.98150E+02  +25025-2.002*T;   
  6.00000E+03   N REF:360 !
   PARAMETER G(HCP_A3,SI,TI:VA;2)  2.98150E+02  +83941-6.7153*T;   
  6.00000E+03   N REF:360 !
   PARAMETER G(HCP_A3,TI,V:VA;0)  2.98150E+02  20000;   6.00000E+03   N 
  REF:362 !
   PARAMETER G(HCP_A3,TI,W:VA;0)  2.98150E+02  34949;   6.00000E+03   N 
  REF:332 !


 PHASE KAPPA  %  3 .75   .25   .25 !
    CONSTITUENT KAPPA  :FE,MN : AL : C,VA :  !

   PARAMETER G(KAPPA,FE:AL:C;0)  2.98150E+02  +.75*GFEFCC#+.25*GHSERAL#
  +.25*GHSERCC#-28750+6.3*T;   6.00000E+03   N REF:09BJL !
   PARAMETER G(KAPPA,MN:AL:C;0)  2.98150E+02  +.75*GMNFCC#+.25*GHSERAL#
  +.25*GHSERCC#-37730+10*T;   6.00000E+03   N REF:08BJL !
   PARAMETER G(KAPPA,FE:AL:VA;0)  2.98150E+02  +.75*GFEFCC#+.25*GHSERAL#
  -23500+4.4*T;   6.00000E+03   N REF:09BJL !
   PARAMETER G(KAPPA,MN:AL:VA;0)  2.98150E+02  +.75*GMNFCC#+.25*GHSERAL#;   
  6.00000E+03   N REF:08BJL !
   PARAMETER G(KAPPA,FE:AL:C,VA;0)  2.98150E+02  +3438-6*T; 6.00000E+03 N 
  REF:09BJL !
   PARAMETER G(KAPPA,FE,MN:AL:C;0)  2.98150E+02  +2400; 6.00000E+03 N 
  REF:09BJL !


 PHASE KSI_CARBIDE  %  2 3   1 !
    CONSTITUENT KSI_CARBIDE  :CR,FE,MO%,W : C :  !

   PARAMETER G(KSI_CARBIDE,CR:C;0)  2.98150E+02  +3*GHSERCR#+GHSERCC#+114060
  -47.2519*T;   6.00000E+03   N REF:338 !
   PARAMETER G(KSI_CARBIDE,FE:C;0)  2.98150E+02  +14540+20*T+3*GHSERFE#
  +GHSERCC#;   6.00000E+03   N REF:109 !
   PARAMETER G(KSI_CARBIDE,MO:C;0)  2.98150E+02  +167009-33*T+3*GHSERMO#
  +GHSERCC#;   6.00000E+03   N REF:109 !
   PARAMETER G(KSI_CARBIDE,W:C;0)  2.98150E+02  +3*GHSERWW#+GHSERCC#+303700; 
    6.00000E+03   N REF:207 !
   PARAMETER G(KSI_CARBIDE,CR,FE:C;0)  2.98150E+02  -130000;   6.00000E+03   
  N REF:0 !
   PARAMETER G(KSI_CARBIDE,CR,MO:C;0)  2.98150E+02  -348033;   6.00000E+03   
  N REF:338 !
   PARAMETER G(KSI_CARBIDE,FE,MO:C;0)  2.98150E+02  -380000;   6.00000E+03   
  N REF:109 !
   PARAMETER G(KSI_CARBIDE,FE,W:C;0)  2.98150E+02  -578800;   6.00000E+03   
  N REF:207 !


 PHASE LAVES_C15  %  2 2   1 !
    CONSTITUENT LAVES_C15  :AL,CR%,CU%,NB,SI,TI : AL,CR,CU,NB,SI,TI :  !

   PARAMETER G(LAVES_C15,AL:AL;0)  2.98150E+02  +15000+3*GHSERAL#;   
  6.00000E+03   N REF:355 !
   PARAMETER G(LAVES_C15,CR:AL;0)  2.98150E+02  +15000+2*GHSERCR#+GHSERAL#;  
   6.00000E+03   N REF:459 !
   PARAMETER G(LAVES_C15,CU:AL;0)  2.98150E+02  +15000+2*GHSERCU#+GHSERAL#;  
   6.00000E+03   N REF:355 !
       PARA G(LAVES_C15,NB:AL;0) 298.15 0; 6000 N!
       PARA G(LAVES_C15,SI:AL;0) 298.15 0; 6000 N!
       PARA G(LAVES_C15,TI:AL;0) 298.15 0; 6000 N!
       PARA G(LAVES_C15,AL:CR;0) 298.15 0; 6000 N!
   PARAMETER G(LAVES_C15,CR:CR;0)  2.98150E+02  +15000+3*GHSERCR#;   
  6.00000E+03   N REF:351 !
       PARA G(LAVES_C15,CU:CR;0) 298.15 0; 6000 N!
   PARAMETER G(LAVES_C15,NB:CR;0)  2.98150E+02  +2*GHSERNB#+GHSERCR#
  +48087.03-34.01111*T+5*T*LN(T);   6.00000E+03   N REF:427 !
       PARA G(LAVES_C15,SI:CR;0) 298.15 0; 6000 N!
   PARAMETER G(LAVES_C15,TI:CR;0)  2.98150E+02  +15000+2*GHSERTI#+GHSERCR#;  
   6.00000E+03   N REF:351 !
   PARAMETER G(LAVES_C15,AL:CU;0)  2.98150E+02  +15000+2*GHSERAL#+GHSERCU#;  
   6.00000E+03   N REF:355 !
       PARA G(LAVES_C15,CR:CU;0) 298.15 0; 6000 N!
   PARAMETER G(LAVES_C15,CU:CU;0)  2.98150E+02  +15000+3*GHSERCU#;   
  6.00000E+03   N REF:355 !
       PARA G(LAVES_C15,NB:CU;0) 298.15 0; 6000 N!
   PARAMETER G(LAVES_C15,SI:CU;0)  2.98150E+02  +15000+2*GHSERSI#+GHSERCU#;  
   6.00000E+03   N REF:359 !
       PARA G(LAVES_C15,TI:CU;0) 298.15 0; 6000 N!
       PARA G(LAVES_C15,AL:NB;0) 298.15 0; 6000 N!
   PARAMETER G(LAVES_C15,CR:NB;0)  2.98150E+02  +2*GHSERCR#+GHSERNB#
  -18087.03+34.01111*T-5*T*LN(T);   6.00000E+03   N REF:427 !
       PARA G(LAVES_C15,CU:NB;0) 298.15 0; 6000 N!
   PARAMETER G(LAVES_C15,NB:NB;0)  2.98150E+02  +15000+3*GHSERNB#;   
  6.00000E+03   N REF:408 !
       PARA G(LAVES_C15,SI:NB;0) 298.15 0; 6000 N!
       PARA G(LAVES_C15,TI:NB;0) 298.15 0; 6000 N!
       PARA G(LAVES_C15,AL:SI;0) 298.15 0; 6000 N!
       PARA G(LAVES_C15,CR:SI;0) 298.15 0; 6000 N!
   PARAMETER G(LAVES_C15,CU:SI;0)  2.98150E+02  +15000+2*GHSERCU#+GHSERSI#;  
   6.00000E+03   N REF:359 !
       PARA G(LAVES_C15,NB:SI;0) 298.15 0; 6000 N!
   PARAMETER G(LAVES_C15,SI:SI;0)  2.98150E+02  +15000+3*GHSERSI#;   
  6.00000E+03   N REF:359 !
       PARA G(LAVES_C15,TI:SI;0) 298.15 0; 6000 N!
       PARA G(LAVES_C15,AL:TI;0) 298.15 0; 6000 N!
   PARAMETER G(LAVES_C15,CR:TI;0)  2.98150E+02  -1780-6.3*T+2*GHSERCR#
  +GHSERTI#;   6.00000E+03   N REF:351 !
       PARA G(LAVES_C15,CU:TI;0) 298.15 0; 6000 N!
       PARA G(LAVES_C15,NB:TI;0) 298.15 0; 6000 N!
       PARA G(LAVES_C15,SI:TI;0) 298.15 0; 6000 N!
   PARAMETER G(LAVES_C15,TI:TI;0)  2.98150E+02  +15000+3*GHSERTI#;   
  6.00000E+03   N REF:351 !
   PARAMETER G(LAVES_C15,AL,CU:AL;0)  2.98150E+02  -105000-1.615*T;   
  6.00000E+03   N REF:355 !
   PARAMETER G(LAVES_C15,CR,NB:CR;0)  2.98150E+02  83366.02;   6.00000E+03   
  N REF:427 !
   PARAMETER G(LAVES_C15,CR,TI:CR;0)  2.98150E+02  +10800+27*T;   
  6.00000E+03   N REF:351 !
   PARAMETER G(LAVES_C15,CR:CR,NB;0)  2.98150E+02  17565.57;   6.00000E+03   
  N REF:427 !
   PARAMETER G(LAVES_C15,CR:CR,TI;0)  2.98150E+02  50000;   6.00000E+03   N 
  REF:351 !
   PARAMETER G(LAVES_C15,NB:CR,NB;0)  2.98150E+02  17565.57;   6.00000E+03   
  N REF:427 !
   PARAMETER G(LAVES_C15,TI:CR,TI;0)  2.98150E+02  50000;   6.00000E+03   N 
  REF:351 !
   PARAMETER G(LAVES_C15,AL,CU:CU;0)  2.98150E+02  -105000-1.615*T;   
  6.00000E+03   N REF:355 !
   PARAMETER G(LAVES_C15,CU,SI:CU;0)  2.98150E+02  +15305+20.69*T;   
  6.00000E+03   N REF:359 !
   PARAMETER G(LAVES_C15,CR,NB:NB;0)  2.98150E+02  83366.02;   6.00000E+03   
  N REF:427 !
   PARAMETER G(LAVES_C15,CU,SI:SI;0)  2.98150E+02  +15305+20.69*T;   
  6.00000E+03   N REF:359 !
   PARAMETER G(LAVES_C15,CR,TI:TI;0)  2.98150E+02  +10800+27*T;   
  6.00000E+03   N REF:351 !


 PHASE LAVES_C36  %  2 2   1 !
    CONSTITUENT LAVES_C36  :AL,CR%,CU%,NI,TI : AL,CR,CU,NI,TI :  !

   PARAMETER G(LAVES_C36,AL:AL;0)  2.98150E+02  +15000+3*GHSERAL#;   
  6.00000E+03   N REF:355 !
       PARA G(LAVES_C36,CR:AL;0) 298.15 0; 6000 N!
   PARAMETER G(LAVES_C36,CU:AL;0)  2.98150E+02  +15000+2*GHSERCU#+GHSERAL#;  
   6.00000E+03   N REF:355 !
