Repository: impurity80/script

File: thermocalc/sample/data/KY201005.TDB (part 6 of 9)
$ Database file written  2009-09-28
       PARA G(LAVES_C36,NI:AL;0) 298.15 0; 6000 N!
       PARA G(LAVES_C36,TI:AL;0) 298.15 0; 6000 N!
       PARA G(LAVES_C36,AL:CR;0) 298.15 0; 6000 N!
   PARAMETER G(LAVES_C36,CR:CR;0)  2.98150E+02  +15000+3*GHSERCR#;   
  6.00000E+03   N REF:0 !
       PARA G(LAVES_C36,CU:CR;0) 298.15 0; 6000 N!
       PARA G(LAVES_C36,NI:CR;0) 298.15 0; 6000 N!
       PARA G(LAVES_C36,TI:CR;0) 298.15 0; 6000 N!
   PARAMETER G(LAVES_C36,AL:CU;0)  2.98150E+02  +15000+2*GHSERAL#+GHSERCU#;  
   6.00000E+03   N REF:355 !
       PARA G(LAVES_C36,CR:CU;0) 298.15 0; 6000 N!
   PARAMETER G(LAVES_C36,CU:CU;0)  2.98150E+02  +15000+3*GHSERCU#;   
  6.00000E+03   N REF:355 !
       PARA G(LAVES_C36,NI:CU;0) 298.15 0; 6000 N!
       PARA G(LAVES_C36,TI:CU;0) 298.15 0; 6000 N!
       PARA G(LAVES_C36,AL:NI;0) 298.15 0; 6000 N!
       PARA G(LAVES_C36,CR:NI;0) 298.15 0; 6000 N!
       PARA G(LAVES_C36,CU:NI;0) 298.15 0; 6000 N!
   PARAMETER G(LAVES_C36,NI:NI;0)  2.98150E+02  +15000+GHSERNI#;   
  6.00000E+03   N REF:439 !
       PARA G(LAVES_C36,TI:NI;0) 298.15 0; 6000 N!
       PARA G(LAVES_C36,AL:TI;0) 298.15 0; 6000 N!
       PARA G(LAVES_C36,CR:TI;0) 298.15 0; 6000 N!
       PARA G(LAVES_C36,CU:TI;0) 298.15 0; 6000 N!
       PARA G(LAVES_C36,NI:TI;0) 298.15 0; 6000 N!
   PARAMETER G(LAVES_C36,TI:TI;0)  2.98150E+02  +15000+3*GHSERTI#;   
  6.00000E+03   N REF:351 !
   PARAMETER G(LAVES_C36,AL,CU:AL;0)  2.98150E+02  -126169+14.61*T;   
  6.00000E+03   N REF:355 !
   PARAMETER G(LAVES_C36,AL,CU:CU;0)  2.98150E+02  -126169+14.61*T;   
  6.00000E+03   N REF:355 !


 PHASE LAVES_PHASE  %  2 2   1 !
    CONSTITUENT LAVES_PHASE  :AL,CR%,CU,FE%,MN,MO,NB,TI,W : AL,CR,CU,FE,MN,
    MO%,NB%,TI%,W% :  !

   PARAMETER G(LAVES_PHASE,AL:AL;0)  2.98150E+02  +15000+3*GHSERAL#;   
  6.00000E+03   N REF:355 !
   PARAMETER G(LAVES_PHASE,CR:AL;0)  2.98150E+02  +15000+2*GHSERCR#+GHSERAL#;
     6.00000E+03   N REF:0 !
   PARAMETER G(LAVES_PHASE,CU:AL;0)  2.98150E+02  +15000+2*GHSERCU#+GHSERAL#;
     6.00000E+03   N REF:355 !
       PARA G(LAVES_PHASE,FE:AL;0) 298.15 0; 6000 N!
       PARA G(LAVES_PHASE,MN:AL;0) 298.15 0; 6000 N!
       PARA G(LAVES_PHASE,MO:AL;0) 298.15 0; 6000 N!
       PARA G(LAVES_PHASE,NB:AL;0) 298.15 0; 6000 N!
   PARAMETER G(LAVES_PHASE,TI:AL;0)  2.98150E+02  +30000+2*GHSERTI#+GHSERAL#
  -17000+121500-31.2*T;   6.00000E+03   N REF:0 !
       PARA G(LAVES_PHASE,W:AL;0) 298.15 0; 6000 N!
   PARAMETER G(LAVES_PHASE,AL:CR;0)  2.98150E+02  +15000+2*GHSERAL#+GHSERCR#;
     6.00000E+03   N REF:0 !
   PARAMETER G(LAVES_PHASE,CR:CR;0)  2.98150E+02  +15000+3*GHSERCR#;   
  6.00000E+03   N REF:351 !
       PARA G(LAVES_PHASE,CU:CR;0) 298.15 0; 6000 N!
   PARAMETER G(LAVES_PHASE,FE:CR;0)  2.98150E+02  +15000+2*GHSERFE#+GHSERCR#;
     6.00000E+03   N REF:459 !
       PARA G(LAVES_PHASE,MN:CR;0) 298.15 0; 6000 N!
   PARAMETER G(LAVES_PHASE,MO:CR;0)  2.98150E+02  +15000+2*GHSERMO#+GHSERCR#;
     6.00000E+03   N REF:459 !
   PARAMETER G(LAVES_PHASE,NB:CR;0)  2.98150E+02  +2*GHSERNB#+GHSERCR#
  +42667.55-31.01111*T+5*T*LN(T);   6.00000E+03   N REF:427 !
   PARAMETER G(LAVES_PHASE,TI:CR;0)  2.98150E+02  +15000+2*GHSERTI#+GHSERCR#;
     6.00000E+03   N REF:351 !
   PARAMETER G(LAVES_PHASE,W:CR;0)  2.98150E+02  +15000+2*GHSERWW#+GHSERCR#; 
    6.00000E+03   N REF:459 !
   PARAMETER G(LAVES_PHASE,AL:CU;0)  2.98150E+02  +15000+2*GHSERAL#+GHSERCU#;
     6.00000E+03   N REF:355 !
       PARA G(LAVES_PHASE,CR:CU;0) 298.15 0; 6000 N!
   PARAMETER G(LAVES_PHASE,CU:CU;0)  2.98150E+02  +15000+3*GHSERCU#;   
  6.00000E+03   N REF:355 !
       PARA G(LAVES_PHASE,FE:CU;0) 298.15 0; 6000 N!
       PARA G(LAVES_PHASE,MN:CU;0) 298.15 0; 6000 N!
       PARA G(LAVES_PHASE,MO:CU;0) 298.15 0; 6000 N!
       PARA G(LAVES_PHASE,NB:CU;0) 298.15 0; 6000 N!
       PARA G(LAVES_PHASE,TI:CU;0) 298.15 0; 6000 N!
       PARA G(LAVES_PHASE,W:CU;0) 298.15 0; 6000 N!
       PARA G(LAVES_PHASE,AL:FE;0) 298.15 0; 6000 N!
   PARAMETER G(LAVES_PHASE,CR:FE;0)  2.98150E+02  +15000+2*GHSERCR#+GHSERFE#;
     6.00000E+03   N REF:459 !
       PARA G(LAVES_PHASE,CU:FE;0) 298.15 0; 6000 N!
   PARAMETER G(LAVES_PHASE,FE:FE;0)  2.98150E+02  +15000+3*GHSERFE#;   
  6.00000E+03   N REF:380 !
   PARAMETER G(LAVES_PHASE,MN:FE;0)  2.98150E+02  +15000+2*GHSERMN#+GHSERFE#;
     6.00000E+03   N REF:0 !
   PARAMETER G(LAVES_PHASE,MO:FE;0)  2.98150E+02  +15000+2*GHSERMO#+GHSERFE#;
     6.00000E+03   N REF:459 !
   PARAMETER G(LAVES_PHASE,NB:FE;0)  2.98150E+02  +15000+2*GHSERNB#+GHSERFE#;
     6.00000E+03   N REF:459 !
   PARAMETER G(LAVES_PHASE,TI:FE;0)  2.98150E+02  +15000+GHSERFE#+2*GHSERTI#;
     6.00000E+03   N REF:380 !
   PARAMETER G(LAVES_PHASE,W:FE;0)  2.98150E+02  +15000+2*GHSERWW#+GHSERFE#; 
    6.00000E+03   N REF:459 !
       PARA G(LAVES_PHASE,AL:MN;0) 298.15 0; 6000 N!
       PARA G(LAVES_PHASE,CR:MN;0) 298.15 0; 6000 N!
       PARA G(LAVES_PHASE,CU:MN;0) 298.15 0; 6000 N!
   PARAMETER G(LAVES_PHASE,FE:MN;0)  2.98150E+02  +15000+2*GHSERFE#+GHSERMN#;
     6.00000E+03   N REF:0 !
   PARAMETER G(LAVES_PHASE,MN:MN;0)  2.98150E+02  +3000+3*GHSERMN#;   
  6.00000E+03   N REF:358 !
   PARAMETER G(LAVES_PHASE,MO:MN;0)  2.98150E+02  +15000+2*GHSERMO#+GHSERMN#;
     6.00000E+03   N REF:0 !
       PARA G(LAVES_PHASE,NB:MN;0) 298.15 0; 6000 N!
   PARAMETER G(LAVES_PHASE,TI:MN;0)  2.98150E+02  +3000+2*GHSERTI#+GHSERMN#; 
    6.00000E+03   N REF:358 !
       PARA G(LAVES_PHASE,W:MN;0) 298.15 0; 6000 N!
       PARA G(LAVES_PHASE,AL:MO;0) 298.15 0; 6000 N!
   PARAMETER G(LAVES_PHASE,CR:MO;0)  2.98150E+02  +2*GCRFCC#+GHSERMO#-8000
  -6*T;   6.00000E+03   N REF:210 !
       PARA G(LAVES_PHASE,CU:MO;0) 298.15 0; 6000 N!
   PARAMETER G(LAVES_PHASE,FE:MO;0)  2.98150E+02  -10798-.132*T+2*GFEFCC#
  +GHSERMO#;   6.00000E+03   N REF:10 !
   PARAMETER G(LAVES_PHASE,MN:MO;0)  2.98150E+02  +2*GMNFCC#+GHSERMO#;   
  6.00000E+03   N REF:325 !
   PARAMETER G(LAVES_PHASE,MO:MO;0)  2.98150E+02  +15000+3*GHSERMO#;   
  6.00000E+03   N REF:380 !
   PARAMETER G(LAVES_PHASE,NB:MO;0)  2.98150E+02  +15000+2*GHSERNB#+GHSERMO#;
     6.00000E+03   N REF:459 !
   PARAMETER G(LAVES_PHASE,TI:MO;0)  2.98150E+02  +15000+2*GHSERTI#+GHSERMO#;
     6.00000E+03   N REF:459 !
   PARAMETER G(LAVES_PHASE,W:MO;0)  2.98150E+02  +15000+2*GHSERWW#+GHSERMO#; 
    6.00000E+03   N REF:459 !
   PARAMETER G(LAVES_PHASE,AL:NB;0) 298.15 +15000+2*GHSERAL#+GHSERNB#;
  6000  N  REF:HJLEE2010 !
   PARAMETER G(LAVES_PHASE,CR:NB;0)  2.98150E+02  +2*GHSERCR#+GHSERNB#
  -12667.55+31.01111*T-5*T*LN(T);   6.00000E+03   N REF:427 !
       PARA G(LAVES_PHASE,CU:NB;0) 298.15 0; 6000 N!
   PARAMETER G(LAVES_PHASE,FE:NB;0)  2.98150E+02  -70170+13.8*T+2*GFEFCC#
  +GHSERNB#;   6.00000E+03   N REF:0 !
   PARAMETER G(LAVES_PHASE,MN:NB;0)  2.98150E+02  +15000+2*GHSERMN#+GHSERNB#;
     6.00000E+03   N REF:459 !
   PARAMETER G(LAVES_PHASE,MO:NB;0)  2.98150E+02  +15000+2*GHSERMO#+GHSERNB#;
     6.00000E+03   N REF:459 !
   PARAMETER G(LAVES_PHASE,NB:NB;0)  2.98150E+02  +15000+3*GHSERNB#;   
  6.00000E+03   N REF:408 !
   PARAMETER G(LAVES_PHASE,TI:NB;0)  2.98150E+02  +15000+2*GHSERTI#+GHSERNB#;
     6.00000E+03   N REF:459 !
   PARAMETER G(LAVES_PHASE,W:NB;0)  2.98150E+02  +15000+2*GHSERWW#+GHSERNB#; 
    6.00000E+03   N REF:459 !
   PARAMETER G(LAVES_PHASE,AL:TI;0)  2.98150E+02  +2*GHSERAL#+GHSERTI#
  -121500+31.2*T+17000;   6.00000E+03   N REF:0 !
   PARAMETER G(LAVES_PHASE,CR:TI;0)  2.98150E+02  +2*GHSERCR#+GHSERTI#-1440
  -6.75*T;   6.00000E+03   N REF:351 !
       PARA G(LAVES_PHASE,CU:TI;0) 298.15 0; 6000 N!
   PARAMETER G(LAVES_PHASE,FE:TI;0)  2.98150E+02  -90800+409*T
  -73.55318*T*LN(T)-.01017*T**2+124200*T**(-1);   6.00000E+03   N REF:380 !
   PARAMETER G(LAVES_PHASE,MN:TI;0)  2.98150E+02  -26400+2*GHSERMN#+GHSERTI#;
     6.00000E+03   N REF:358 !
   PARAMETER G(LAVES_PHASE,MO:TI;0)  2.98150E+02  +15000+2*GHSERMO#+GHSERTI#;
     6.00000E+03   N REF:459 !
   PARAMETER G(LAVES_PHASE,NB:TI;0)  2.98150E+02  +15000+2*GHSERNB#+GHSERTI#;
     6.00000E+03   N REF:459 !
   PARAMETER G(LAVES_PHASE,TI:TI;0)  2.98150E+02  +15000+3*GHSERTI#;   
  6.00000E+03   N REF:351 !
   PARAMETER G(LAVES_PHASE,W:TI;0)  2.98150E+02  +15000+2*GHSERWW#+GHSERTI#; 
    6.00000E+03   N REF:459 !
       PARA G(LAVES_PHASE,AL:W;0) 298.15 0; 6000 N!
   PARAMETER G(LAVES_PHASE,CR:W;0)  2.98150E+02  +2*GCRFCC#+GHSERWW#-359
  -7.2*T;   6.00000E+03   N REF:209 !
       PARA G(LAVES_PHASE,CU:W;0) 298.15 0; 6000 N!
   PARAMETER G(LAVES_PHASE,FE:W;0)  2.98150E+02  -13500+5*T+2*GFEFCC#
  +GHSERWW#;   6.00000E+03   N REF:190 !
   PARAMETER G(LAVES_PHASE,MN:W;0)  2.98150E+02  +15000+2*GHSERMN#+GHSERWW#
  +UN_ASS#;   6.00000E+03   N REF:0 !
   PARAMETER G(LAVES_PHASE,MO:W;0)  2.98150E+02  +15000+2*GHSERMO#+GHSERWW#; 
    6.00000E+03   N REF:459 !
   PARAMETER G(LAVES_PHASE,NB:W;0)  2.98150E+02  +15000+2*GHSERNB#+GHSERWW#; 
    6.00000E+03   N REF:459 !
   PARAMETER G(LAVES_PHASE,TI:W;0)  2.98150E+02  +15000+2*GHSERTI#+GHSERWW#; 
    6.00000E+03   N REF:459 !
   PARAMETER G(LAVES_PHASE,W:W;0)  2.98150E+02  +15000+2*GHSERWW#;   
  6.00000E+03   N REF:459 !
   PARAMETER G(LAVES_PHASE,AL,CU:AL;0)  2.98150E+02  -24000+2.44*T;   
  6.00000E+03   N REF:355 !
   PARAMETER G(LAVES_PHASE,CR,FE:CR;0)  2.98150E+02  40000;   6.00000E+03   
  N REF:459 !
   PARAMETER G(LAVES_PHASE,AL,CU:CU;0)  2.98150E+02  -24000+2.44*T;   
  6.00000E+03   N REF:355 !
   PARAMETER G(LAVES_PHASE,CR,FE:FE;0)  2.98150E+02  40000;   6.00000E+03   
  N REF:459 !
   PARAMETER G(LAVES_PHASE,CR,FE:MO;0)  2.98150E+02  -12500;   6.00000E+03   
  N REF:0 !
   PARAMETER G(LAVES_PHASE,FE:MO,W;0)  2.98150E+02  -7500;   6.00000E+03   N 
  REF:201 !
   PARAMETER G(LAVES_PHASE,CR,FE:W;0)  2.98150E+02  -12500;   6.00000E+03   
  N REF:209 !
   PARAMETER G(LAVES_PHASE,*:CR,FE;0)  2.98150E+02  20000;   6.00000E+03   N 
  REF:459 !
   PARAMETER G(LAVES_PHASE,*:CR,MO;0)  2.98150E+02  30000;   6.00000E+03   N 
  REF:459 !
   PARAMETER G(LAVES_PHASE,*:CR,NB;0)  2.98150E+02  18511.36;   6.00000E+03  
   N REF:427 !
   PARAMETER G(LAVES_PHASE,*:CR,TI;0)  2.98150E+02  60000;   6.00000E+03   N 
  REF:351 !
   PARAMETER G(LAVES_PHASE,*:CR,W;0)  2.98150E+02  31520;   6.00000E+03   N 
  REF:459 !
   PARAMETER G(LAVES_PHASE,CR,NB:*;0)  2.98150E+02  90673.45;   6.00000E+03  
   N REF:427 !
   PARAMETER G(LAVES_PHASE,CR,MO:*;0)  2.98150E+02  60000;   6.00000E+03   N 
  REF:459 !
   PARAMETER G(LAVES_PHASE,CR,TI:*;0)  2.98150E+02  60000;   6.00000E+03   N 
  REF:351 !
   PARAMETER G(LAVES_PHASE,CR,W:*;0)  2.98150E+02  63040;   6.00000E+03   N 
  REF:459 !
   PARAMETER G(LAVES_PHASE,FE,AL:*;0)  2.98150E+02  -240000;   6.00000E+03   N 
  REF:HJLEE2010 !
   PARAMETER G(LAVES_PHASE,FE,MO:*;0)  2.98150E+02  100000;   6.00000E+03   
  N REF:459 !
   PARAMETER G(LAVES_PHASE,FE,NB:*;0)  2.98150E+02  30000;   6.00000E+03   N 
  REF:459 !
   PARAMETER G(LAVES_PHASE,FE,TI:*;0)  2.98150E+02  -38000;   6.00000E+03   
  N REF:380 !
   PARAMETER G(LAVES_PHASE,FE,W:*;0)  2.98150E+02  83088;   6.00000E+03   N 
  REF:459 !
   PARAMETER G(LAVES_PHASE,*:FE,MO;0)  2.98150E+02  50000;   6.00000E+03   N 
  REF:459 !
   PARAMETER G(LAVES_PHASE,*:FE,NB;0)  2.98150E+02  30000;   6.00000E+03   N 
  REF:459 !
   PARAMETER G(LAVES_PHASE,*:FE,TI;0)  2.98150E+02  16000;   6.00000E+03   N 
  REF:380 !
   PARAMETER G(LAVES_PHASE,*:FE,W;0)  2.98150E+02  41544;   6.00000E+03   N 
  REF:459 !
   PARAMETER G(LAVES_PHASE,MN,MO:*;0)  2.98150E+02  100000;   6.00000E+03   
  N REF:0 !
   PARAMETER G(LAVES_PHASE,MN,TI:*;0)  2.98150E+02  27000;   6.00000E+03   N 
  REF:358 !
   PARAMETER G(LAVES_PHASE,*:MN,MO;0)  2.98150E+02  50000;   6.00000E+03   N 
  REF:0 !
   PARAMETER G(LAVES_PHASE,*:MN,TI;0)  2.98150E+02  15000;   6.00000E+03   N 
  REF:358 !
   PARAMETER G(LAVES_PHASE,*:MO,TI;0)  2.98150E+02  2500;   6.00000E+03   N 
  REF:0 !


 TYPE_DEFINITION + GES A_P_D M2B_TETR MAGNETIC  -3.0    2.80000E-01 !
 PHASE M2B_TETR  %+  2 .667   .333 !
    CONSTITUENT M2B_TETR  :CO,CR,FE,MO,NI,W : B :  !

   PARAMETER G(M2B_TETR,CO:B;0)  2.98150E+02  -28563.67+5.07674*T
  +.667*GHSERCO#+.333*GHSERBB#;   6.00000E+03   N  REF:2002DU !
   PARAMETER G(M2B_TETR,CR:B;0)  2.98150E+02  -36675+4*T+.667*GHSERCR#
  +.333*GHSERBB#;   6.00000E+03   N LEE !
   PARAMETER G(M2B_TETR,FE:B;0)  2.98150E+02  -32121+160.664*T
  -26.3499967*T*LN(T)-.002357*T**2+243997*T**(-1);   6.00000E+03 N REF:900 !
   PARAMETER TC(M2B_TETR,FE:B;0)  2.98150E+02  1018;   6.00000E+03   N 
  REF:291 !
   PARAMETER BMAGN(M2B_TETR,FE:B;0)  2.98150E+02  1.91;   6.00000E+03   N 
  REF:291 !
   PARAMETER G(M2B_TETR,MO:B;0)  2.98150E+02  -46720+5.04*T+.667*GHSERMO#
  +.333*GHSERBB#;   6.00000E+03   N REF:291 !
   PARAMETER G(M2B_TETR,NI:B;0)  2.98150E+02  -22600+6.08*T+.667*GHSERNI#
  +.333*GHSERBB#;   6.00000E+03   N REF:291 !
   PARAMETER G(M2B_TETR,W:B;0)  2.98150E+02  -33193+162.4183*T
  -28.144*T*LN(T)-1.59E-06*T**2+530333*T**(-1)-3.433333E+09*T**(-3);   
  6.00000E+03   N REF:BJL2003 !
   PARAMETER G(M2B_TETR,CR,FE:B;0)  2.98150E+02  +00;   6.00000E+03   N 
  REF:HJLEE2010 !


PHASE M23C6  %  3 20   3   6 !
 CONSTITUENT M23C6  :CO,CR%,FE%,MN,NI,V : CR%,FE%,MN,MO%,NI,V,W : B,C :  !
PARA G(M23C6,CR:CR:B;0) 298.15 GCRM23B6#; 6000. N REF:BJL2003 !
PARA G(M23C6,FE:CR:B;0) 298.15 +.869565*GFEM23B6#+.130435*GCRM23B6#;   
     6000. N REF:BJL2003 !
PARA G(M23C6,MN:CR:B;0) 298.15 +.869565*GMNM23B6#+.130435*GCRM23B6#;   
     6000. N REF:BJL2003 !
PARA G(M23C6,NI:CR:B;0) 298.15 +.869565*GNIM23B6#+.130435*GCRM23B6#;   
     6000. N REF:BJL2003 !
PARA G(M23C6,CR:FE:B;0) 298.15 +.869565*GCRM23B6#+.130435*GFEM23B6#;   
     6000. N REF:BJL2003 !
PARA G(M23C6,FE:FE:B;0) 298.15 GFEM23B6#; 6000. N REF:BMLEE08 !
PARA G(M23C6,MN:FE:B;0) 298.15 +.869565*GMNM23B6#+.130435*GFEM23B6#;   
     6000. N REF:BJL2003 !
PARA G(M23C6,NI:FE:B;0) 298.15 +.869565*GNIM23B6#+.130435*GFEM23B6#;   
     6000. N REF:BJL2003 !
PARA G(M23C6,CR:MN:B;0) 298.15 +.869565*GCRM23B6#+.130435*GMNM23B6#;   
     6000. N REF:BJL2003 !
PARA G(M23C6,FE:MN:B;0) 298.15 +.869565*GFEM23B6#+.130435*GMNM23B6#;   
     6000. N REF:BJL2003 !
PARA G(M23C6,MN:MN:B;0) 298.15 GMNM23B6#; 6000. N REF:BJL2003 !
PARA G(M23C6,NI:MN:B;0) 298.15 +.869565*GNIM23B6#+.130435*GMNM23B6#;   
     6000. N REF:BJL2003 !
PARA G(M23C6,CR:MO:B;0) 298.15 +20*GHSERCR#+3*GHSERMO#+6*GHSERBB#; 
     6000. N REF:BJL2003 !
PARA G(M23C6,FE:MO:B;0) 298.15 +20*GHSERFE#+3*GHSERMO#+6*GHSERBB#; 
     6000. N REF:BJL2003 !
PARA G(M23C6,MN:MO:B;0) 298.15 +20*GHSERMN#+3*GHSERMO#+6*GHSERBB#; 
     6000. N REF:BJL2003 !
PARA G(M23C6,NI:MO:B;0) 298.15 +20*GHSERNI#+3*GHSERMO#+6*GHSERBB#; 
     6000. N REF:BJL2003 !
PARA G(M23C6,CR:NI:B;0) 298.15 +.869565*GCRM23B6#+.130435*GNIM23B6#;   
     6000. N REF:BJL2003 !
PARA G(M23C6,FE:NI:B;0) 298.15 +.869565*GFEM23B6#+.130435*GNIM23B6#;   
     6000. N REF:BJL2003 !
PARA G(M23C6,MN:NI:B;0) 298.15 +.869565*GMNM23B6#+.130435*GNIM23B6#;   
     6000. N REF:BJL2003 !
PARA G(M23C6,NI:NI:B;0) 298.15 GNIM23B6#; 6000. N REF:BJL2003 !
PARA G(M23C6,CR:W:B;0) 298.15 +20*GHSERCR#+3*GHSERWW#+6*GHSERBB#; 
     6000. N REF:BJL2003 !
PARA G(M23C6,FE:W:B;0) 298.15 +20*GHSERFE#+3*GHSERWW#+6*GHSERBB#; 
     6000. N REF:BJL2003 !
PARA G(M23C6,MN:W:B;0) 298.15 +20*GHSERMN#+3*GHSERWW#+6*GHSERBB#; 
     6000. N REF:BJL2003 !
PARA G(M23C6,NI:W:B;0) 298.15 +20*GHSERNI#+3*GHSERWW#+6*GHSERBB#; 
     6000. N REF:BJL2003 !
PAR G(M23C6,CO:CO:C;0) 298.15 +GCOM23C6#;                         6000. N 344 !
PAR G(M23C6,CR:CO:C;0) 298.15 +.869565*GCRM23C6#+.130435*GCOM23C6#; 
                                                                  6000. N 344 !
PAR G(M23C6,FE:CO:C;0) 298.15 +.869565*GFEM23C6#+.130435*GCOM23C6#; 
                                                                  6000. N 459 !
PAR G(M23C6,MN:CO:C;0) 298.15 +.869565*GMNM23C6#+.130435*GCOM23C6#; 
                                                                  6000. N 459 !
PAR G(M23C6,NI:CO:C;0) 298.15 +.869565*GNIM23C6#+.130435*GCOM23C6#; 
                                                                  6000. N 459 !
PAR G(M23C6,V:CO:C;0)  298.15 +.869565*GVM23C6#+.130435*GCOM23C6#; 
                                                                  6000. N 459 !
PAR G(M23C6,CO:CR:C;0) 298.15 +.869565*GCOM23C6#+.130435*GCRM23C6#; 
                                                                  6000. N 344 !
PAR G(M23C6,CR:CR:C;0) 298.15 +GCRM23C6#;                         6000. N  97 !
PAR G(M23C6,FE:CR:C;0) 298.15 +.130435*GCRM23C6#+.869565*GFEM23C6#; 
                                                                  6000. N  98 !
PAR G(M23C6,MN:CR:C;0) 298.15 +.869565*GMNM23C6#+.130435*GCRM23C6#;
                                                                  6000. N 324 !
PAR G(M23C6,NI:CR:C;0) 298.15 +.869565*GNIM23C6#+.130435*GCRM23C6#;
                                                                  6000. N 314 !
PAR G(M23C6,V:CR:C;0)  298.15 +.869565*GVM23C6#+.130435*GCRM23C6#; 
                                                                  6000. N 316 !
PAR G(M23C6,CO:FE:C;0) 298.15 +.869565*GCOM23C6#+.130435*GFEM23C6#;
                                                                  6000. N 459 !
PAR G(M23C6,CR:FE:C;0) 298.15 +.869565*GCRM23C6#+.130435*GFEM23C6#;
                                                                  6000. N  98 !
PAR G(M23C6,FE:FE:C;0) 298.15 +GFEM23C6#;                         6000. N  98 !
PAR G(M23C6,MN:FE:C;0) 298.15 +.869565*GMNM23C6#+.130435*GFEM23C6#; 
                                                                  6000. N 263 !
PAR G(M23C6,NI:FE:C;0) 298.15 +.869565*GNIM23C6#+.130435*GFEM23C6#;
                                                                  6000. N 314 !
PAR G(M23C6,V:FE:C;0)  298.15 +.869565*GVM23C6#+.130435*GFEM23C6#; 
                                                                  6000. N 316 !
PAR G(M23C6,CO:MN:C;0) 298.15 +.869565*GCOM23C6#+.130435*GMNM23C6#;
                                                                  6000. N 459 !
PAR G(M23C6,CR:MN:C;0) 298.15 +.869565*GCRM23C6#+.130435*GMNM23C6#;
                                                                  6000. N 324 !
PAR G(M23C6,FE:MN:C;0) 298.15 +.869565*GFEM23C6#+.130435*GMNM23C6#; 
                                                                  6000. N 263 !
PAR G(M23C6,MN:MN:C;0) 298.15 +GMNM23C6#;                         6000. N 263 !
PAR G(M23C6,NI:MN:C;0) 298.15 +.869565*GNIM23C6#+.130435*GMNM23C6#;
                                                                  6000. N 325 !
PAR G(M23C6,V:MN:C;0)  298.15 +.869565*GVM23C6#+.130435*GMNM23C6#; 
                                                                  6000. N 271 !
PAR G(M23C6,CO:MO:C;0) 298.15 +20*GHSERCO#+3*GHSERMO#+6*GHSERCC#; 6000. N 459 !
PAR G(M23C6,CR:MO:C;0) 298.15 +20*GHSERCR#+3*GHSERMO#+6*GHSERCC#
   -439117-50.0535*T;                                            6000. N 338 !
PAR G(M23C6,CR:MO:C;0) 298.15 +20*GHSERCR#+3*GHSERMO#+6*GHSERCC#
    -375000-50.0*T;                                       6000. N REF:LEE2003 !
PAR G(M23C6,FE:MO:C;0) 298.15 +20*GHSERFE#+3*GHSERMO#+6*GHSERCC#
    -76351-5.0949*T;                                              6000. N 338 !
PAR G(M23C6,MN:MO:C;0) 298.15 +20*GHSERMN#+3*GHSERMO#+6*GHSERCC#; 6000. N 325 !
PAR G(M23C6,NI:MO:C;0) 298.15 +20*GHSERNI#+3*GHSERMO#+6*GHSERCC#; 6000. N 325 !
PAR G(M23C6,V:MO:C;0)  298.15 +20*GHSERVV#+3*GHSERMO#+6*GHSERCC#-475000;
                                                          6000. N REF:LEE2003 !
PAR G(M23C6,CO:NI:C;0) 298.15 +.869565*GCOM23C6#+.130435*GNIM23C6#;
                                                                  6000. N 459 !
PAR G(M23C6,CR:NI:C;0) 298.15 +.869565*GCRM23C6#+.130435*GNIM23C6#;
                                                                  6000. N 314 !
PAR G(M23C6,FE:NI:C;0) 298.15 +.869565*GFEM23C6#+.130435*GNIM23C6#;
                                                                  6000. N 314 !
PAR G(M23C6,MN:NI:C;0) 298.15 +.869565*GMNM23C6#+.130435*GNIM23C6#;
                                                                  6000. N 325 !
PAR G(M23C6,NI:NI:C;0) 298.15 +GNIM23C6#;                         6000. N 314 !
PAR G(M23C6,V:NI:C;0) 298.15 +.869565*GVM23C6#+.130435*GNIM23C6#; 6000. N 459 !
PAR G(M23C6,CO:V:C;0) 298.15 +.869565*GCOM23C6#+.130435*GVM23C6#; 6000. N 459 !
PAR G(M23C6,CR:V:C;0) 298.15 +.869565*GCRM23C6#+.130435*GVM23C6#; 6000. N 316 !
PAR G(M23C6,FE:V:C;0) 298.15 +.869565*GFEM23C6#+.130435*GVM23C6#; 6000. N 316 !
PAR G(M23C6,MN:V:C;0) 298.15 +.869565*GMNM23C6#+.130435*GVM23C6#; 6000. N 271 !
PAR G(M23C6,NI:V:C;0) 298.15 +.869565*GNIM23C6#+.130435*GVM23C6#; 6000. N 459 !
PAR G(M23C6,V:V:C;0)  298.15 +GVM23C6#;                           6000. N 270 !
PAR G(M23C6,CO:W:C;0) 298.15 +.869565*GCOM23C6#+3*GHSERWW#+.782609*GHSERCC#;
                                                                  6000. N  58 !
PAR G(M23C6,CR:W:C;0) 298.15 +.869565*GCRM23C6#+3*GHSERWW#+.782609*GHSERCC#
    +18850-75.4*T;                                                6000. N 203 !
PAR G(M23C6,FE:W:C;0) 298.15 +.869565*GFEM23C6#+3*GHSERWW#+.782609*GHSERCC#
    -103240+38.4*T;                                               6000. N 203 !
PAR G(M23C6,MN:W:C;0) 298.15 +.869565*GMNM23C6#+3*GHSERWW#+.782609*GHSERCC#;
                                                                  6000. N 325 !
PAR G(M23C6,NI:W:C;0) 298.15 +.869565*GNIM23C6#+3*GHSERWW#+.782609*GHSERCC#;
                                                                  6000. N 459 !
PAR G(M23C6,V:W:C;0) 298.15 +.869565*GVM23C6#+3*GHSERWW#+.782609*GHSERCC#;
                                                                  6000. N 325 !
PAR G(M23C6,CO,CR:CO:C;0) 298.15 -182237;             6000. N 344 !
PAR G(M23C6,CO:CO,CR:C;0) 298.15 -182237;             6000. N 344 !
PAR G(M23C6,CR:CO,CR:C;0) 298.15 -182237;             6000. N 344 !
PAR G(M23C6,CO,CR:CR:C;0) 298.15 -182237;             6000. N 344 !
PAR G(M23C6,CO,CR:W:C;0)  298.15 -182237;             6000. N  58 !
PAR G(M23C6,CR,FE:CR:C;0) 298.15 -205342+141.6667*T;  6000. N 314 !
PAR G(M23C6,CR,FE:FE:C;0) 298.15 -205342+141.6667*T;  6000. N 314 !
PAR G(M23C6,CR,FE:MN:C;0) 298.15 -205342+141.6667*T;  6000. N 324 !
PAR G(M23C6,CR,FE:NI:C;0) 298.15 -205342+141.6667*T;  6000. N 314 !
PAR G(M23C6,CR,FE:V:C;0)  298.15 -205342+141.6667*T;  6000. N 316 !
PAR G(M23C6,CR,FE:W:C;0)  298.15 -205342+141.6667*T;  6000. N 314 !
$PAR G(M23C6,CR,FE:MO:C;0) 298.15 -177850+153.905*T;  6000. N 338 !
PARA G(M23C6,CR,FE:MO:C;0) 298.15 +110000-145*T;      6000. N REF:KROUPA !
PAR G(M23C6,CR,FE,NI:CR:C;0) 298.15 -460000;          6000. N 314 !
PAR G(M23C6,CR,FE,NI:FE:C;0) 298.15 -460000;          6000. N 314 !
PAR G(M23C6,CR,FE,NI:NI:C;0) 298.15 -460000;          6000. N 314 !
PAR G(M23C6,CR,FE,V:CR:C;0)  298.15 -1499585;         6000. N 316 !
PAR G(M23C6,CR,FE,V:FE:C;0)  298.15 -1499585;         6000. N 316 !
PAR G(M23C6,CR,FE,V:MO:C;0)  298.15 -1499585;         6000. N REF:LEE2003 !
PAR G(M23C6,CR,FE,V:V:C;0)   298.15 -1499585;         6000. N 316 !
PAR G(M23C6,CR,NI:CR:C;0) 298.15 +100000;             6000. N 314 !
PAR G(M23C6,CR,NI:FE:C;0) 298.15 +100000;             6000. N 314 !
PAR G(M23C6,CR,NI:NI:C;0) 298.15 +100000;             6000. N 314 !
PAR G(M23C6,CR,MN:CR:C;0) 298.15 -173680+160*T;       6000. N 324 !
PAR G(M23C6,CR,MN:CR:C;1) 298.15 -286614;             6000. N 324 !
PAR G(M23C6,CR,MN:FE:C;0) 298.15 -173680+160*T;       6000. N 324 !
PAR G(M23C6,CR,MN:FE:C;1) 298.15 -286614;             6000. N 324 !
PAR G(M23C6,CR,MN:MN:C;0) 298.15 -173680+160*T;       6000. N 324 !
PAR G(M23C6,CR,MN:MN:C;1) 298.15 -286614;             6000. N 324 !
PAR G(M23C6,CR,MN:V:C;0)  298.15 -173680+160*T;       6000. N 325 !
PAR G(M23C6,CR,MN:V:C;1)  298.15 -286614;             6000. N 325 !
PAR G(M23C6,CR,MN:W:C;0)  298.15 -173680+160*T;       6000. N 325 !
PAR G(M23C6,CR,MN:W:C;1)  298.15 -286614;             6000. N 325 !
PAR G(M23C6,CR,V:CR:C;0)  298.15 -385502;             6000. N 316 !
PAR G(M23C6,CR,V:FE:C;0)  298.15 -385502;             6000. N 316 !
PAR G(M23C6,CR,V:MN:C;0)  298.15 -385502;             6000. N 325 !
PAR G(M23C6,CR,V:V:C;0)   298.15 -385502;             6000. N 316 !
PAR G(M23C6,CR,V:W:C;0)   298.15 -385502;             6000. N 325 !
PAR G(M23C6,FE,MN:CR,FE:C;0) 298.15 -100000;          6000. N 324 !
PAR G(M23C6,FE,MN:CR,MN:C;0) 298.15 -100000;          6000. N 324 !
PAR G(M23C6,FE,MN:FE,MN:C;0) 298.15 -100000;          6000. N 263 !
PAR G(M23C6,FE,NI:CR:C;0) 298.15 +196000;             6000. N 314 !
PAR G(M23C6,FE,NI:FE:C;0) 298.15 +196000;             6000. N 314 !
PAR G(M23C6,FE,NI:NI:C;0) 298.15 +196000;             6000. N 314 !
PAR G(M23C6,FE:FE:B,C;0)  298.15 -102000;             6000. N REF:BMLEE08 !


 PHASE M2B5  %  2 .32   .68 !
    CONSTITUENT M2B5  :MO,W : B :  !

   PARAMETER G(M2B5,MO:B;0)  298.15  -49742+4.98*T+.32*GHSERMO#
  +.68*GHSERBB#;   6000.   N REF:291 !
   PARAMETER G(M2B5,W:B;0)  298.15  -27968.6-16.0857*T+1.3467*T*LN(T)
  -.0010057*T**2+.32*GHSERWW#+.68*GHSERBB#;   6000.   N REF:0 !


PHASE M3C2  %  2 3   2 !
CONSTITUENT M3C2  :CR,MO,V,W : B,C :  !
PAR G(M3C2,CR:B;0) 298.15 -100000+3*GHSERCR#+2*GHSERBB#;  6000. N REF:BJL2003 !
PAR G(M3C2,V:B;0)  298.15 -100000+3*GHSERVV#+2*GHSERBB#;  6000. N REF:BJL2003 !
PAR G(M3C2,CR:C;0) 298.15 +GCRM3C2#;                              6000. N 314 !
PAR G(M3C2,MO:C;0) 298.15 +3*GHSERMO#+2*GHSERCC#+27183;           6000. N 338 !
PAR G(M3C2,V:C;0)  298.15 -222500+16.6545*T+3*GHSERVV#+2*GHSERCC#; 
                                                                  6000. N 316 !
PAR G(M3C2,W:C;0)  298.15 +3*GHSERWW#+2*GHSERCC#-18100;           6000. N 203 !
PAR G(M3C2,CR,MO:C;0) 298.15 +40000;                  6000. N 338 !
PAR G(M3C2,CR,V:C;0)  298.15 +21072;                  6000. N 316 !

 

 PHASE M3P  %  2 3   1 !
    CONSTITUENT M3P  :CR,CU,FE,NI : P :  !

   PARAMETER G(M3P,CR:P;0)  2.98150E+02  +3*GHSERCR#+GHSERPP#-176091
  -49.399*T+7.9518*T*LN(T);   6.00000E+03   N REF:406 !
   PARAMETER G(M3P,CU:P;0)  2.98150E+02  +3*GHSERCU#+GPPRED#+200000;   
  6.00000E+03   N REF:213 !
   PARAMETER G(M3P,FE:P;0)  2.98150E+02  -186514+472.847*T-85.61*T*LN(T)
  -.0225*T**2;   6.00000E+03   N REF:364 !
   PARAMETER G(M3P,NI:P;0)  2.98150E+02  +3*GHSERNI#+GPPRED#-201532.4
  -13.8632*T;   6.00000E+03   N REF:388 !
   PARAMETER G(M3P,CR,FE:P;0)  2.98150E+02  -53000+20*T;   6.00000E+03   N 
  REF:406 !


 PHASE M3SI  %  2 3   1 !
    CONSTITUENT M3SI  :FE,MN : SI :  !

   PARAMETER G(M3SI,FE:SI;0)  2.98150E+02  +3*GHSERFE#+GHSERSI#-94274-3.56*T;
     6.00000E+03   N REF:345 !
   PARAMETER G(M3SI,MN:SI;0)  2.98150E+02  +4*GMN3SI#;   6.00000E+03   N 
  REF:283 !
   PARAMETER G(M3SI,FE,MN:SI;0)  2.98150E+02  -16552;   6.00000E+03   N 
  REF:345 !


 PHASE M5C2  %  2 5   2 !
    CONSTITUENT M5C2  :FE,MN,V : C :  !

   PARAMETER G(M5C2,FE:C;0)  2.98150E+02  +5*GHSERFE#+2*GHSERCC#+54852
  -33.7518*T;   6.00000E+03   N REF:314 !
   PARAMETER G(M5C2,MN:C;0)  2.98150E+02  -76849+8.517*T+5*GHSERMN#
  +2*GHSERCC#;   6.00000E+03   N REF:263 !
   PARAMETER G(M5C2,V:C;0)  2.98150E+02  -307123.3+1059.7*T-175.66*T*LN(T)
  +1453274*T**(-1);   6.00000E+03   N REF:270 !
   PARAMETER G(M5C2,FE,MN:C;0)  2.98150E+02  -42056+3.5*T;   6.00000E+03   N 
  REF:314 !


 PHASE M5SI3  %  2 .625   .375 !
    CONSTITUENT M5SI3  :CR,FE,MN : SI :  !

   PARAMETER G(M5SI3,CR:SI;0)  2.98150E+02  +.125*GCR5SI3#+2000;   
  6.00000E+03   N REF:325 !
   PARAMETER G(M5SI3,FE:SI;0)  2.98150E+02  +.625*GHSERFE#+.375*GHSERSI#
  -30143+.27*T;   6.00000E+03   N REF:95 !
   PARAMETER G(M5SI3,MN:SI;0)  2.98140E+02  +.125*GMN5SI3#;  3.00000E+03  N 
  REF:283 !
   PARAMETER G(M5SI3,CR,FE:SI;0)  2.98150E+02  9495;   6.00000E+03   N 
  REF:325 !
   PARAMETER G(M5SI3,FE,MN:SI;0)  2.98150E+02  3071;   6.00000E+03   N 
  REF:345 !


 PHASE M6C  %  4 2   2   2   1 !
    CONSTITUENT M6C  :CO,FE,NI : MO,NB,W : CO,CR,FE,MO,NB,NI,V,W : C :  !
PAR G(M6C,CO:MO:CO:C;0) 298.15 +4*GHSERCO#+2*GHSERMO#+GHSERCC#
    +UN_ASS#;                                                     6000. N 459 !
PAR G(M6C,FE:MO:CO:C;0) 298.15 +2*GHSERFE#+2*GHSERMO#+2*GHSERCO#+GHSERCC#
    +UN_ASS#;                                                     6000. N 459 !
PAR G(M6C,NI:MO:CO:C;0) 298.15 +2*GHSERNI#+2*GHSERMO#+2*GHSERCO#+GHSERCC#
    +UN_ASS#;                                                     6000. N 459 !
PAR G(M6C,CO:NB:CO:C;0) 298.15 +4*GHSERCO#+2*GHSERNB#+GHSERCC#+700000;   
                                                                  6000. N 410 !
PAR G(M6C,CO:W:CO:C;0)  298.15 +4*GHSERCO#+2*GHSERWW#+GHSERCC#+2216-26.5569*T;
                                                                  6000. N 459 !
PAR G(M6C,FE:W:CO:C;0)  298.15 -72000+20*T+2*GHSERFE#+2*GHSERWW#+2*GHSERCO#;
                                                                  6000. N  39 !
PAR G(M6C,NI:W:CO:C;0)  298.15 -8265-29.48*T+2*GHSERNI#+2*GHSERWW#+2*GHSERCO#;
                                                                  6000. N  39 !
PAR G(M6C,CO:MO:CR:C;0) 298.15 +2*GHSERCO#+2*GHSERMO#+2*GHSERCR#+GHSERCC#
    +UN_ASS#;                                                     6000. N 459 !
   PARAMETER G(M6C,FE:MO:CR:C;0)  2.98150E+02  +2*GHSERFE#+2*GHSERCR#
  +2*GHSERMO#+GHSERCC#-25298-54.8698*T;   6.00000E+03   N REF:338 !
   PARAMETER G(M6C,NI:MO:CR:C;0)  2.98150E+02  +2*GHSERNI#+2*GHSERMO#
  +2*GHSERCR#+GHSERCC#+UN_ASS#;   6.00000E+03   N REF:459 !
PAR G(M6C,CO:W:CR:C;0)  298.15 +2*GHSERCO#+2*GHSERWW#+2*GHSERCR#+GHSERCC#
    +UN_ASS#;                                                     6000. N 459 !
       PARA G(M6C,FE:NB:CR:C;0) 298.15 0; 6000 N!
       PARA G(M6C,NI:NB:CR:C;0) 298.15 0; 6000 N!
   PARAMETER G(M6C,FE:W:CR:C;0)  2.98150E+02  +2*GHSERFE#+2*GHSERWW#
  +2*GHSERCR#+GHSERCC#+37500-80*T;   6.00000E+03   N REF:203 !
   PARAMETER G(M6C,NI:W:CR:C;0)  2.98150E+02  +2*GHSERNI#+2*GHSERWW#
  +2*GHSERCR#+GHSERCC#+UN_ASS#;   6.00000E+03   N REF:459 !
PAR G(M6C,CO:MO:FE:C;0) 298.15 +2*GHSERCO#+2*GHSERMO#+2*GHSERFE#+GHSERCC#
    +UN_ASS#;                                                     6000. N 459 !
   PARAMETER G(M6C,FE:MO:FE:C;0)  2.98150E+02  +4*GHSERFE#+2*GHSERMO#
  +GHSERCC#+12135-50*T;   6.00000E+03   N REF:0 !
   PARAMETER G(M6C,NI:MO:FE:C;0)  2.98150E+02  +2*GHSERNI#+2*GHSERMO#
  +2*GHSERFE#+GHSERCC#+UN_ASS#;   6.00000E+03   N REF:459 !
PAR G(M6C,CO:W:FE:C;0)  298.15 +2216-29.48*T+2*GHSERCO#+2*GHSERWW#+2*GHSERFE#;
       PARA G(M6C,FE:NB:FE:C;0) 298.15 0; 6000 N!
       PARA G(M6C,NI:NB:FE:C;0) 298.15 0; 6000 N!
   PARAMETER G(M6C,FE:W:FE:C;0)  2.98150E+02  +4*GHSERFE#+2*GHSERWW#
  +GHSERCC#-63120+20.14*T;   6.00000E+03   N REF:190 !
   PARAMETER G(M6C,NI:W:FE:C;0)  2.98150E+02  +2*GHSERNI#+2*GHSERWW#
  +2*GHSERFE#+GHSERCC#-55460+20*T;   6.00000E+03   N REF:2 !
PAR G(M6C,CO:MO:MO:C;0) 298.15 +2*GHSERCO#+4*GHSERMO#+GHSERCC#
    +UN_ASS#;                                                     6000. N 459 !
   PARAMETER G(M6C,FE:MO:MO:C;0)  2.98150E+02  +2*GHSERFE#+4*GHSERMO#
  +GHSERCC#-122410+30.25*T;   6.00000E+03   N REF:109 !
   PARAMETER G(M6C,NI:MO:MO:C;0)  2.98150E+02  +2*GHSERNI#+4*GHSERMO#
  +GHSERCC#+UN_ASS#;   6.00000E+03   N REF:459 !
       PARA G(M6C,FE:NB:MO:C;0) 298.15 0; 6000 N!
       PARA G(M6C,NI:NB:MO:C;0) 298.15 0; 6000 N!
PAR G(M6C,CO:W:MO:C;0)  298.15 +2*GHSERCO#+2*GHSERWW#+2*GHSERMO#+GHSERCC#
    +UN_ASS#;                                                     6000. N 459 !
   PARAMETER G(M6C,FE:W:MO:C;0)  2.98150E+02  +2*GHSERFE#+2*GHSERWW#
  +2*GHSERMO#+GHSERCC#-82980;   6.00000E+03   N REF:207 !
   PARAMETER G(M6C,NI:W:MO:C;0)  2.98150E+02  +2*GHSERNI#+2*GHSERWW#
  +2*GHSERMO#+GHSERCC#+UN_ASS#;   6.00000E+03   N REF:459 !
       PARA G(M6C,FE:MO:NB:C;0) 298.15 0; 6000 N!
       PARA G(M6C,NI:MO:NB:C;0) 298.15 0; 6000 N!
PAR G(M6C,CO:NB:NB:C;0)  298.15  +2*GHSERCO#+4*GHSERNB#+GHSERCC#
    -265984-21.13*T;                                              6000. N 410 !
       PARA G(M6C,FE:NB:NB:C;0) 298.15 0; 6000 N!
       PARA G(M6C,NI:NB:NB:C;0) 298.15 0; 6000 N!
       PARA G(M6C,FE:W:NB:C;0) 298.15 0; 6000 N!
       PARA G(M6C,NI:W:NB:C;0) 298.15 0; 6000 N!
PAR G(M6C,CO:MO:NI:C;0) 298.15 +2*GHSERCO#+2*GHSERMO#+2*GHSERNI#+GHSERCC#
    +UN_ASS#;                                                     6000. N 459 !
   PARAMETER G(M6C,FE:MO:NI:C;0)  2.98150E+02  +2*GHSERFE#+2*GHSERMO#
  +2*GHSERNI#+GHSERCC#+UN_ASS#;   6.00000E+03   N REF:459 !
   PARAMETER G(M6C,NI:MO:NI:C;0)  2.98150E+02  +4*GHSERNI#+2*GHSERMO#
  +GHSERCC#+UN_ASS#;   6.00000E+03   N REF:459 !
       PARA G(M6C,FE:NB:NI:C;0) 298.15 0; 6000 N!
       PARA G(M6C,NI:NB:NI:C;0) 298.15 0; 6000 N!
PAR G(M6C,CO:W:NI:C;0)  298.15 +2216-29.48*T+2*GHSERCO#+2*GHSERWW#+2*GHSERNI#; 
                                                                  6000. N  39 !
   PARAMETER G(M6C,FE:W:NI:C;0)  2.98150E+02  +2*GHSERNI#+2*GHSERWW#
  +2*GHSERFE#+GHSERCC#-81460+20*T;   6.00000E+03   N REF:2 !
   PARAMETER G(M6C,NI:W:NI:C;0)  2.98150E+02  +4*GHSERNI#+2*GHSERWW#
  +GHSERCC#-8700-4.7*T;   6.00000E+03   N REF:192 !
PAR G(M6C,CO:MO:V:C;0)  298.15 +2*GHSERCO#+2*GHSERMO#+2*GHSERVV#+GHSERCC#
    +UN_ASS#;                                                     6000. N 459 !
   PARAMETER G(M6C,FE:MO:V:C;0)  2.98150E+02  +2*GHSERFE#+2*GHSERMO#
  +2*GHSERVV#+GHSERCC#-173000;   6.00000E+03   N REF:216 !
   PARAMETER G(M6C,NI:MO:V:C;0)  2.98150E+02  +2*GHSERNI#+2*GHSERMO#
  +2*GHSERVV#+GHSERCC#+UN_ASS#;   6.00000E+03   N REF:459 !
       PARA G(M6C,FE:NB:V:C;0) 298.15 0; 6000 N!
       PARA G(M6C,NI:NB:V:C;0) 298.15 0; 6000 N!
PAR G(M6C,CO:W:V:C;0)   298.15 +2*GHSERCO#+2*GHSERWW#+2*GHSERVV#+GHSERCC#
    +UN_ASS#;                                                     6000. N 459 !
   PARAMETER G(M6C,FE:W:V:C;0)  2.98150E+02  +2*GHSERFE#+2*GHSERWW#
  +2*GHSERVV#+GHSERCC#-173000;   6.00000E+03   N REF:216 !
   PARAMETER G(M6C,NI:W:V:C;0)  2.98150E+02  +2*GHSERNI#+2*GHSERWW#
  +2*GHSERVV#+GHSERCC#+UN_ASS#;   6.00000E+03   N REF:459 !
PAR G(M6C,CO:MO:W:C;0)  298.15 +2*GHSERCO#+2*GHSERMO#+2*GHSERWW#+GHSERCC#
    +UN_ASS#;                                                     6000. N 459 !
   PARAMETER G(M6C,FE:MO:W:C;0)  2.98150E+02  +2*GHSERFE#+2*GHSERMO#
  +2*GHSERWW#+GHSERCC#-82980;   6.00000E+03   N REF:207 !
   PARAMETER G(M6C,NI:MO:W:C;0)  2.98150E+02  +2*GHSERNI#+2*GHSERMO#
  +2*GHSERWW#+GHSERCC#+UN_ASS#;   6.00000E+03   N REF:459 !
PAR G(M6C,CO:W:W:C;0)   298.15 +2*GHSERCO#+4*GHSERWW#+GHSERCC#-27554-26.5569*T;
                                                                  6000. N 459 !
       PARA G(M6C,FE:NB:W:C;0) 298.15 0; 6000 N!
       PARA G(M6C,NI:NB:W:C;0) 298.15 0; 6000 N!
   PARAMETER G(M6C,FE:W:W:C;0)  2.98150E+02  +2*GHSERFE#+4*GHSERWW#+GHSERCC#
  -69540+20.14*T;   6.00000E+03   N REF:190 !
   PARAMETER G(M6C,NI:W:W:C;0)  2.98150E+02  +2*GHSERNI#+4*GHSERWW#+GHSERCC#
  -55500-4.7*T;   6.00000E+03   N REF:192 !
PAR G(M6C,CO:W:CO,W:C;0)   298.15 -34534+21.776*T;    6000. N 459 !
   PARAMETER G(M6C,FE:W:CR,FE:C;0)  2.98150E+02  -30000;   6.00000E+03   N 
  REF:203 !
   PARAMETER G(M6C,FE:MO:FE,MO:C;0)  2.98150E+02  -37700;   6.00000E+03   N 
  REF:109 !
   PARAMETER G(M6C,FE:W:FE,W:C;0)  2.98150E+02  -38700;   6.00000E+03   N 
  REF:459 !


 PHASE M7C3  %  2 7   3 !
    CONSTITUENT M7C3  :CO,CR%,FE,MN,MO,NI,V,W : B,C :  !

   PARAMETER G(M7C3,CR:B;0)  2.98150E+02  -235000+7*GHSERCR#+3*GHSERBB#;   
  6.00000E+03   N REF:0 !
   PARAMETER G(M7C3,FE:B;0)  2.98150E+02  +75000+7*GHSERFE#+3*GHSERBB#;   
  6.00000E+03   N REF:0 !
   PARAMETER G(M7C3,MN:B;0)  2.98150E+02  +7*GHSERMN#+3*GHSERBB#;   
  6.00000E+03   N REF:0 !
   PARAMETER G(M7C3,MO:B;0)  2.98150E+02  +7*GHSERMO#+3*GHSERBB#;   
  6.00000E+03   N REF:0 !
   PARAMETER G(M7C3,NI:B;0)  2.98150E+02  +100000+7*GHSERNI#+3*GHSERBB#;   
  6.00000E+03   N REF:0 !
       PARA G(M7C3,V:B;0) 298.15 0; 6000 N!
   PARAMETER G(M7C3,W:B;0)  2.98150E+02  +138000+7*GHSERWW#+3*GHSERBB#;   
  6.00000E+03   N REF:0 !
PAR G(M7C3,CO:C;0) 298.15 +7*GHSERCO#+3*GHSERCC#+75000+50*T;      6000. N 344 !
   PARAMETER G(M7C3,CR:C;0)  2.98150E+02  +GCRM7C3#;   6.00000E+03   N 
  REF:314 !
   PARAMETER G(M7C3,FE:C;0)  2.98150E+02  +7*GHSERFE#+3*GHSERCC#+75000
  -48.2168*T;   6.00000E+03   N REF:314 !
   PARAMETER G(M7C3,MN:C;0)  2.98150E+02  -111765+13.092*T+7*GHSERMN#
  +3*GHSERCC#;   6.00000E+03   N REF:263 !
   PARAMETER G(M7C3,MO:C;0)  2.98150E+02  +7*GHSERMO#+3*GHSERCC#-140415
  +24.24*T;   6.00000E+03   N REF:338 !
   PARAMETER G(M7C3,NI:C;0)  2.98150E+02  +7*GHSERNI#+3*GHSERCC#+107130
  -36.605*T;   6.00000E+03   N REF:314 !
   PARAMETER G(M7C3,V:C;0)  2.98150E+02  -454245+1518.48*T-250.981*T*LN(T)
  +2148692*T**(-1);   6.00000E+03   N REF:270 !
   PARAMETER G(M7C3,W:C;0)  2.98150E+02  +7*GHSERWW#+3*GHSERCC#+138000-50*T; 
    6.00000E+03   N REF:203 !
PAR G(M7C3,CO,CR:C;0) 298.15 -96092;                  6000. N 344 !
   PARAMETER G(M7C3,CR,FE:C;0)  2.98150E+02  -4520-10*T;   6.00000E+03   N 
  REF:314 !
   PARAMETER G(M7C3,CR,FE,V:C;0)  2.98150E+02  -250158;   6.00000E+03   N 
  REF:316 !
   PARAMETER G(M7C3,CR,MN:C;0)  2.98150E+02  +72737-56.4964*T;   6.00000E+03 
    N REF:324 !
   PARAMETER G(M7C3,CR,MO:C;0)  2.98150E+02  -62750+150*T;   6.00000E+03   N 
  REF:0 !
   PARAMETER G(M7C3,CR,NI:C;0)  2.98150E+02  100000;   6.00000E+03   N 
  REF:314 !
   PARAMETER G(M7C3,CR,V:C;0)  2.98150E+02  -110271;   6.00000E+03   N 
  REF:316 !
   PARAMETER G(M7C3,FE,MN:C;0)  2.98150E+02  -43057+4.0625*T;   6.00000E+03  
   N REF:314 !
   PARAMETER G(M7C3,FE,NI:C;0)  2.98150E+02  68600;   6.00000E+03   N 
  REF:314 !
   PARAMETER G(M7C3,MO,V:C;0)  2.98150E+02  5000;   6.00000E+03   N REF:0 !


 PHASE MB4  %  2 .2   .8 !
    CONSTITUENT MB4  :MO,W : B :  !

   PARAMETER G(MB4,MO:B;0)  298.15  -33688+4.5*T+.2*GHSERMO#
  +.8*GHSERBB#;   6000.   N REF:291 !
   PARAMETER G(MB4,W:B;0)  298.15  -22489-4.7127*T+.2*GHSERWW#
  +.8*GHSERBB#;   6000.   N REF:0 !


 PHASE MB_OC8  %  2 .5   .5 !
    CONSTITUENT MB_OC8  :CR,MO,NI,W : B :  !

   PARAMETER G(MB_OC8,CR:B;0)  2.98150E+02  -47608+4.86*T+.5*GHSERCR#
  +.5*GHSERBB#;   6.00000E+03   N REF:291 !
   PARAMETER G(MB_OC8,MO:B;0)  2.98150E+02  -58301+4.5*T+.5*GHSERMO#
  +.5*GHSERBB#;   6.00000E+03   N REF:291 !
   PARAMETER G(MB_OC8,NI:B;0)  2.98150E+02  -20100+6.32*T+.5*GHSERNI#
  +.5*GHSERBB#;   6.00000E+03   N REF:291 !
   PARAMETER G(MB_OC8,W:B;0)  2.98150E+02  -37764+152.084*T-26.375*T*LN(T)
  -4.4695E-04*T**2+393615*T**(-1)-2.69E+08*T**(-3);   6.00000E+03   N REF:0 !


 PHASE MB_TI16  %  2 .5   .5 !
    CONSTITUENT MB_TI16  :MO,W : B :  !

   PARAMETER G(MB_TI16,MO:B;0)  2.98150E+02  -58300+4.5*T+.5*GHSERMO#
  +.5*GHSERBB#;   6.00000E+03   N REF:291 !
   PARAMETER G(MB_TI16,W:B;0)  2.98150E+02  -42345+153.951*T-26.375*T*LN(T)
  -4.4695E-04*T**2+393615*T**(-1)-2.69E+08*T**(-3);   6.00000E+03   N REF:0 !


 PHASE MC_ETA  %  2 1   1 !
    CONSTITUENT MC_ETA  :MO%,TI,W : C%,VA :  !

   PARAMETER G(MC_ETA,MO:C;0)  2.98150E+02  +GHSERMO#+GHSERCC#-9100-5.35*T
  -750000*T**(-1);   6.00000E+03   N REF:100 !
   PARAMETER G(MC_ETA,TI:C;0)  2.98150E+02  +GHSERTI#+GHSERCC#-78000-11*T;   
  6.00000E+03   N REF:459 !
   PARAMETER G(MC_ETA,W:C;0)  2.98150E+02  -13874+272.78*T
  -45.4249153*T*LN(T)-.00300357579*T**2+612893.58*T**(-1)
  -1.4027703E+09*T**(-3);   6.00000E+03   N REF:459 !
   PARAMETER G(MC_ETA,MO:VA;0)  2.98150E+02  +GHSERMO#+15200+.63*T;   
  6.00000E+03   N REF:100 !
   PARAMETER G(MC_ETA,TI:VA;0)  2.98150E+02  +GHSERTI#+20000;   6.00000E+03  
   N REF:335 !
   PARAMETER G(MC_ETA,W:VA;0)  2.98150E+02  +GHSERWW#+19300+.63*T;   
  6.00000E+03   N REF:205 !
   PARAMETER G(MC_ETA,MO,TI:C;0)  2.98150E+02  -61000-25*T;   6.00000E+03   
  N REF:459 !
   PARAMETER G(MC_ETA,MO,W:C;0)  2.98150E+02  2000;   6.00000E+03   N 
  REF:205 !
   PARAMETER G(MC_ETA,MO:C,VA;0)  2.98150E+02  -59500;   6.00000E+03   N 
  REF:100 !
   PARAMETER G(MC_ETA,W:C,VA;0)  2.98150E+02  -47079;   6.00000E+03   N 
  REF:459 !
   PARAMETER G(MC_ETA,W:C,VA;1)  2.98150E+02  -3885;   6.00000E+03   N 
  REF:459 !
   PARAMETER G(MC_ETA,MO,W:VA;0)  2.98150E+02  2000;   6.00000E+03   N 
  REF:205 !


 PHASE MC_SHP  %  2 1   1 !
