Repository: impurity80/script

File: thermocalc/sample/data/KY201005.TDB (part 7 of 9)
$ Database file written  2009-09-28
    CONSTITUENT MC_SHP  :MO,W : C,N :  !

   PARAMETER G(MC_SHP,MO:C;0)  2.98150E+02  -32983+2.5*T+GHSERMO#+GHSERCC#;  
   6.00000E+03   N REF:100 !
   PARAMETER G(MC_SHP,W:C;0)  2.98150E+02  -57142+281.088*T
  -45.4249153*T*LN(T)-.00300357579*T**2+612893.58*T**(-1)
  -1.4027703E+09*T**(-3);   6.00000E+03   N REF:448 !
   PARAMETER G(MC_SHP,MO:N;0)  2.98150E+02  -65897+276.75741*T
  -45.6523426*T*LN(T)-.00302837129*T**2+450481*T**(-1);   6.00000E+03   N 
  REF:392 !
   PARAMETER G(MC_SHP,W:N;0)  2.98150E+02  -66519.085+272.76021*T
  -45.64545*T*LN(T)-.0035306184*T**2+392513*T**(-1);   6.00000E+03   N 
  REF:331 !
   PARAMETER G(MC_SHP,MO,W:C;0)  2.98150E+02  -2200;   6.00000E+03   N 
  REF:207 !
   PARAMETER G(MC_SHP,MO:C,N;0)  2.98150E+02  78789;   6.00000E+03   N 
  REF:392 !


 PHASE MNS  %  2 1   1 !
    CONSTITUENT MNS  :CU,FE,MN% : S :  !

   PARAMETER G(MNS,CU:S;0)  2.98150E+02  +GHSERCU#+GHSERSS#;   6.00000E+03   
  N REF:0 !
   PARAMETER G(MNS,FE:S;0)  2.98150E+02  +GFES#+2563;   6.00000E+03   N 
  REF:459 !
   PARAMETER G(MNS,MN:S;0)  2.98150E+02  +GMNS#-1981;   6.00000E+03   N 
  REF:459 !
   PARAMETER G(MNS,CU,MN:S;0)  2.98150E+02  -90000;   6.00000E+03   N REF:0 !
   PARAMETER G(MNS,FE,MN:S;0)  2.98150E+02  +10204-5.5362*T;   6.00000E+03   
  N REF:459 !


 PHASE MOB2  %  2 .38   .62 !
    CONSTITUENT MOB2  :MO : B :  !

   PARAMETER G(MOB2,MO:B;0)  298.15  -47938+2.22*T+.38*GHSERMO#
  +.62*GHSERBB#;   6000.   N REF:291 !


 PHASE MONOCLINIC  %  1  1.0  !
    CONSTITUENT MONOCLINIC  :S :  !

   PARAMETER G(MONOCLINIC,S;0)  2.98140E+02  -5701.485+89.000772*T
  -17.318*T*LN(T)-.0101215*T**2;  3.88360E+02  Y
   -7435.888+114.512564*T-21.1094347*T*LN(T)-.008604142*T**2
  +1.118079E-06*T**3+120740*T**(-1);  1.30000E+03  N REF:279 !


PHASE MSI  %  2 .5   .5 !
 CONSTITUENT MSI  :CR,FE,MN : SI :  !
PAR G(MSI,CR:SI;0) 298.15 +.5*GCR1SI1;                            6000. N 325 !
PAR G(MSI,FE:SI;0) 298.15 +.5*GHSERFE#+.5*GHSERSI#-36381+2.22*T; 
                                                                  6000. N  95 !
PAR G(MSI,MN:SI;0) 298.15 -39067.572+154.1244*T-26.210608*T*LN(T)
     -.0034516778*T**2+438221.48*T**(-1);                         6000. N 283 !
PAR G(MSI,CR,FE:SI;0) 298.15 +3000;                   6000. N 325 !
PAR G(MSI,FE,MN:SI;0) 298.15 -5390+11.07*T;           6000. N 345 !


 PHASE MU_PHASE  %  3 7   2   4 !
    CONSTITUENT MU_PHASE  : CO,CR,FE,MN,NB,NI : MO,NB,TI,W :
                            CR,FE,MO,NB,NI,TI,W :  !
PAR G(MU_PHASE,CO:MO:CO;0) 298.15
    +7*GCOFCC#+2*GHSERMO#+4*GCOBCC#-64478.6+49.936*T;             6000. N 454 !
PAR G(MU_PHASE,CR:MO:CO;0) 298.15 +7*GCRFCC#+2*GHSERMO#+4*GCOBCC#
    +UN_ASS#;                                                     6000. N 459 !
PAR G(MU_PHASE,FE:MO:CO;0) 298.15 +7*GFEFCC#+2*GHSERMO#+4*GCOBCC#
    +UN_ASS#;                                                     6000. N 459 !
PAR G(MU_PHASE,MN:MO:CO;0) 298.15 +7*GMNFCC#+2*GHSERMO#+4*GCOBCC#
    +UN_ASS#;                                                     6000. N 459 !
$PAR G(MU_PHASE,MO:MO:CO;0) 298.15
$   +7*GMOFCC#+2*GHSERMO#+4*GCOBCC#+105928.1+30.152*T;            6000. N 454 !
PAR G(MU_PHASE,NI:MO:CO;0) 298.15 +7*GHSERNI#+2*GHSERMO#+4*GCOBCC#
    +UN_ASS#;                                                     6000. N 459 !
PAR G(MU_PHASE,CO:NB:CO;0) 298.15 +7*GCOFCC#+2*GHSERNB#+4*GCOBCC#
    +UN_ASS#;                                                     6000. N 459 !
PAR G(MU_PHASE,CR:NB:CO;0) 298.15 +7*GCRFCC#+2*GHSERNB#+4*GCOBCC#
    +UN_ASS#;                                                     6000. N 459 !
PAR G(MU_PHASE,FE:NB:CO;0) 298.15 +7*GFEFCC#+2*GHSERNB#+4*GCOBCC#
    +UN_ASS#;                                                     6000. N 459 !
PAR G(MU_PHASE,MN:NB:CO;0) 298.15 +7*GMNFCC#+2*GHSERNB#+4*GCOBCC#
    +UN_ASS#;                                                     6000. N 459 !
PAR G(MU_PHASE,NI:NB:CO;0) 298.15 +7*GHSERNI#+2*GHSERNB#+4*GCOBCC#
    +UN_ASS#;                                                     6000. N 459 !
PAR G(MU_PHASE,CO:W:CO;0)  298.15 +7*GCOFCC#+4*GCOBCC#+2*GHSERWW#
    -20534+42.774*T;                                              6000. N  37 !
PAR G(MU_PHASE,CR:W:CO;0)  298.15 +7*GCRFCC#+2*GHSERWW#+4*GCOBCC#;
                                                                  6000. N  58 !
PAR G(MU_PHASE,FE:W:CO;0)  298.15 +7*GFEFCC#+2*GHSERWW#+4*GCOBCC#;
                                                                  6000. N  34 !
PAR G(MU_PHASE,MN:W:CO;0)  298.15 +7*GMNFCC#+2*GHSERWW#+4*GCOBCC#
    +UN_ASS#;                                                     6000. N 459 !
PAR G(MU_PHASE,NI:W:CO;0)  298.15 +7*GHSERNI#+2*GHSERWW#+4*GCOBCC#;
                                                                  6000. N  36 !
PAR G(MU_PHASE,CO:MO:CR;0) 298.15 +7*GCOFCC#+2*GHSERMO#+4*GHSERCR#
    +UN_ASS#;                                                     6000. N 459 !
   PARAMETER G(MU_PHASE,CR:MO:CR;0)  2.98150E+02  +7*GCRFCC#+2*GHSERMO#
  +4*GHSERCR#+130000-100*T;   6.00000E+03   N REF:111 !
   PARAMETER G(MU_PHASE,FE:MO:CR;0)  2.98150E+02  +7*GFEFCC#+2*GHSERMO#
  +4*GHSERCR#+130000-100*T;   6.00000E+03   N REF:111 !
   PARAMETER G(MU_PHASE,MN:MO:CR;0)  2.98150E+02  +7*GMNFCC#+2*GHSERMO#
  +4*GHSERCR#;   6.00000E+03   N REF:325 !
       PARA G(MU_PHASE,NB:MO:CR;0) 298.15 0; 6000 N!
   PARAMETER G(MU_PHASE,NI:MO:CR;0)  2.98150E+02  +7*GHSERNI#+2*GHSERMO#
  +4*GHSERCR#;   6.00000E+03   N REF:132 !
PAR G(MU_PHASE,CO:NB:CR;0) 298.15 +7*GCOFCC#+2*GHSERNB#+4*GHSERCR#
    +UN_ASS#;                                                     6000. N 459 !
   PARAMETER G(MU_PHASE,CR:NB:CR;0)  2.98150E+02  +7*GCRFCC#+2*GHSERNB#
  +4*GHSERCR#+UN_ASS#;   6.00000E+03   N REF:459 !
   PARAMETER G(MU_PHASE,FE:NB:CR;0)  2.98150E+02  +7*GFEFCC#+2*GHSERNB#
  +4*GHSERCR#+UN_ASS#;   6.00000E+03   N REF:459 !
   PARAMETER G(MU_PHASE,MN:NB:CR;0)  2.98150E+02  +7*GMNFCC#+2*GHSERNB#
  +4*GHSERCR#+UN_ASS#;   6.00000E+03   N REF:459 !
       PARA G(MU_PHASE,NB:NB:CR;0) 298.15 0; 6000 N!
   PARAMETER G(MU_PHASE,NI:NB:CR;0)  2.98150E+02  +7*GHSERNI#+2*GHSERNB#
  +4*GHSERCR#+UN_ASS#;   6.00000E+03   N REF:459 !
       PARA G(MU_PHASE,CR:TI:CR;0) 298.15 0; 6000 N!
       PARA G(MU_PHASE,FE:TI:CR;0) 298.15 0; 6000 N!
       PARA G(MU_PHASE,MN:TI:CR;0) 298.15 0; 6000 N!
       PARA G(MU_PHASE,NB:TI:CR;0) 298.15 0; 6000 N!
       PARA G(MU_PHASE,NI:TI:CR;0) 298.15 0; 6000 N!
PAR G(MU_PHASE,CO:W:CR;0)  298.15 +7*GCOFCC#+2*GHSERWW#+4*GHSERCR#;
                                                                  6000. N  58 !
   PARAMETER G(MU_PHASE,CR:W:CR;0)  2.98150E+02  +7*GCRFCC#+2*GHSERWW#
  +4*GHSERCR#-2310;   6.00000E+03   N REF:209 !
   PARAMETER G(MU_PHASE,FE:W:CR;0)  2.98150E+02  +7*GFEFCC#+2*GHSERWW#
  +4*GHSERCR#+28700;   6.00000E+03   N REF:209 !
   PARAMETER G(MU_PHASE,MN:W:CR;0)  2.98150E+02  +7*GMNFCC#+2*GHSERWW#
  +4*GHSERCR#;   6.00000E+03   N REF:325 !
       PARA G(MU_PHASE,NB:W:CR;0) 298.15 0; 6000 N!
   PARAMETER G(MU_PHASE,NI:W:CR;0)  2.98150E+02  +7*GHSERNI#+2*GHSERWW#
  +4*GHSERCR#;   6.00000E+03   N REF:132 !
PAR G(MU_PHASE,CO:MO:FE;0) 298.15 +7*GCOFCC#+2*GHSERMO#+4*GHSERFE#
    +UN_ASS#;                                                     6000. N 459 !
   PARAMETER G(MU_PHASE,CR:MO:FE;0)  2.98150E+02  +7*GCRFCC#+2*GHSERMO#
  +4*GHSERFE#+130000-100*T;   6.00000E+03   N REF:111 !
   PARAMETER G(MU_PHASE,FE:MO:FE;0)  2.98150E+02  +7*GFEFCC#+2*GHSERMO#
  +4*GHSERFE#+GPMU1#+39475-6.032*T;   6.00000E+03   N REF:10 !
   PARAMETER G(MU_PHASE,MN:MO:FE;0)  2.98150E+02  +GMNFCC#+2*GHSERMO#
  +4*GHSERFE#+130000;   6.00000E+03   N REF:325 !
       PARA G(MU_PHASE,NB:MO:FE;0) 298.15 0; 6000 N!
   PARAMETER G(MU_PHASE,NI:MO:FE;0)  2.98150E+02  +7*GHSERNI#+2*GHSERMO#
  +4*GHSERFE#+784294-249.607*T;   6.00000E+03   N REF:128 !
PAR G(MU_PHASE,CO:NB:FE;0) 298.15 +7*GCOFCC#+2*GHSERNB#+4*GHSERFE#
    +UN_ASS#;                                                     6000. N 459 !
   PARAMETER G(MU_PHASE,CR:NB:FE;0)  2.98150E+02  +7*GCRFCC#+2*GHSERNB#
  +4*GHSERFE#+UN_ASS#;   6.00000E+03   N REF:459 !
   PARAMETER G(MU_PHASE,FE:NB:FE;0)  2.98150E+02  +103747+7*GFEFCC#
  +2*GHSERNB#+4*GHSERFE#;   6.00000E+03   N REF:260 !
   PARAMETER G(MU_PHASE,MN:NB:FE;0)  2.98150E+02  +7*GMNFCC#+2*GHSERNB#
  +4*GHSERFE#+UN_ASS#;   6.00000E+03   N REF:459 !
       PARA G(MU_PHASE,NB:NB:FE;0) 298.15 0; 6000 N!
   PARAMETER G(MU_PHASE,NI:NB:FE;0)  2.98150E+02  +7*GHSERNI#+2*GHSERNB#
  +4*GHSERFE#+UN_ASS#;   6.00000E+03   N REF:459 !
       PARA G(MU_PHASE,CR:TI:FE;0) 298.15 0; 6000 N!
   PARAMETER G(MU_PHASE,FE:TI:FE;0)  2.98150E+02  +7*GFEFCC#+2*GTIBCC#
  +4*GHSERFE#;   6.00000E+03   N REF:0 !
       PARA G(MU_PHASE,MN:TI:FE;0) 298.15 0; 6000 N!
       PARA G(MU_PHASE,NB:TI:FE;0) 298.15 0; 6000 N!
       PARA G(MU_PHASE,NI:TI:FE;0) 298.15 0; 6000 N!
PAR G(MU_PHASE,CO:W:FE;0)  298.15 +7*GCOFCC#+2*GHSERWW#+4*GHSERFE#; 
                                                                  6000. N  34 !
   PARAMETER G(MU_PHASE,CR:W:FE;0)  2.98150E+02  +7*GCRFCC#+2*GHSERWW#
  +4*GHSERFE#+28700;   6.00000E+03   N REF:209 !
   PARAMETER G(MU_PHASE,FE:W:FE;0)  2.98150E+02  +7*GFEFCC#+2*GHSERWW#
  +4*GHSERFE#+14300+26.7*T;   6.00000E+03   N REF:190 !
   PARAMETER G(MU_PHASE,MN:W:FE;0)  2.98150E+02  +7*GMNFCC#+2*GHSERWW#
  +4*GHSERFE#;   6.00000E+03   N REF:325 !
       PARA G(MU_PHASE,NB:W:FE;0) 298.15 0; 6000 N!
   PARAMETER G(MU_PHASE,NI:W:FE;0)  2.98150E+02  +7*GHSERNI#+2*GHSERWW#
  +4*GHSERFE#;   6.00000E+03   N REF:12 !
PAR G(MU_PHASE,CO:MO:MO;0) 298.15
    +7*GCOFCC#+6*GHSERMO#-105406.7+19.784*T;                      6000. N 454 !
   PARAMETER G(MU_PHASE,CR:MO:MO;0)  2.98150E+02  +7*GCRFCC#+6*GHSERMO#
  +130000-100*T;   6.00000E+03   N REF:111 !
   PARAMETER G(MU_PHASE,FE:MO:MO;0)  2.98150E+02  +7*GFEFCC#+6*GHSERMO#
  +GPMU2#-46663-5.891*T;   6.00000E+03   N REF:10 !
   PARAMETER G(MU_PHASE,MN:MO:MO;0)  2.98150E+02  +7*GMNFCC#+6*GHSERMO#-7638
  -29.9259*T;   6.00000E+03   N REF:325 !
       PARA G(MU_PHASE,NB:MO:MO;0) 298.15 0; 6000 N!
   PARAMETER G(MU_PHASE,NI:MO:MO;0)  2.98150E+02  +7*GHSERNI#+6*GHSERMO#
  +28506-47.3*T;   6.00000E+03   N REF:128 !
PAR G(MU_PHASE,CO:NB:MO;0) 298.15 +7*GCOFCC#+2*GHSERNB#+4*GHSERMO#
    +UN_ASS#;                                                     6000. N 459 !
   PARAMETER G(MU_PHASE,CR:NB:MO;0)  2.98150E+02  +7*GCRFCC#+2*GHSERNB#
  +4*GHSERMO#+UN_ASS#;   6.00000E+03   N REF:459 !
   PARAMETER G(MU_PHASE,FE:NB:MO;0)  2.98150E+02  +7*GFEFCC#+2*GHSERNB#
  +4*GHSERMO#+UN_ASS#;   6.00000E+03   N REF:459 !
   PARAMETER G(MU_PHASE,MN:NB:MO;0)  2.98150E+02  +7*GMNFCC#+2*GHSERNB#
  +4*GHSERMO#+UN_ASS#;   6.00000E+03   N REF:459 !
       PARA G(MU_PHASE,NB:NB:MO;0) 298.15 0; 6000 N!
   PARAMETER G(MU_PHASE,NI:NB:MO;0)  2.98150E+02  +7*GHSERNI#+2*GHSERNB#
  +4*GHSERMO#+UN_ASS#;   6.00000E+03   N REF:459 !
       PARA G(MU_PHASE,CR:TI:MO;0) 298.15 0; 6000 N!
   PARAMETER G(MU_PHASE,FE:TI:MO;0)  2.98150E+02  +7*GFEFCC#+2*GTIBCC#
  +4*GHSERMO#-201070;   6.00000E+03   N REF:0 !
       PARA G(MU_PHASE,MN:TI:MO;0) 298.15 0; 6000 N!
       PARA G(MU_PHASE,NB:TI:MO;0) 298.15 0; 6000 N!
       PARA G(MU_PHASE,NI:TI:MO;0) 298.15 0; 6000 N!
PAR G(MU_PHASE,CO:W:MO;0)  298.15 +7*GCOFCC#+2*GHSERWW#+4*GHSERMO#
    +UN_ASS#;                                                     6000. N 459 !
   PARAMETER G(MU_PHASE,CR:W:MO;0)  2.98150E+02  +7*GCRFCC#+2*GHSERWW#
  +4*GHSERMO#;   6.00000E+03   N REF:210 !
   PARAMETER G(MU_PHASE,FE:W:MO;0)  2.98150E+02  +7*GFEFCC#+2*GHSERWW#
  +4*GHSERMO#+10000;   6.00000E+03   N REF:201 !
   PARAMETER G(MU_PHASE,MN:W:MO;0)  2.98150E+02  +7*GMNFCC#+2*GHSERWW#
  +4*GHSERMO#+UN_ASS#;   6.00000E+03   N REF:459 !
       PARA G(MU_PHASE,NB:W:MO;0) 298.15 0; 6000 N!
   PARAMETER G(MU_PHASE,NI:W:MO;0)  2.98150E+02  +7*GHSERNI#+2*GHSERWW#
  +4*GHSERMO#;   6.00000E+03   N REF:132 !
PAR G(MU_PHASE,CO:MO:NB;0) 298.15 +7*GCOFCC#+2*GHSERMO#+4*GHSERNB#
    +UN_ASS#;                                                     6000. N 459 !
   PARAMETER G(MU_PHASE,CR:MO:NB;0)  2.98150E+02  +7*GCRFCC#+2*GHSERMO#
  +4*GHSERNB#+UN_ASS#;   6.00000E+03   N REF:459 !
   PARAMETER G(MU_PHASE,FE:MO:NB;0)  2.98150E+02  +7*GFEFCC#+2*GHSERMO#
  +4*GHSERNB#+UN_ASS#;   6.00000E+03   N REF:459 !
   PARAMETER G(MU_PHASE,MN:MO:NB;0)  2.98150E+02  +7*GMNFCC#+2*GHSERMO#
  +4*GHSERNB#+UN_ASS#;   6.00000E+03   N REF:459 !
       PARA G(MU_PHASE,NB:MO:NB;0) 298.15 0; 6000 N!
   PARAMETER G(MU_PHASE,NI:MO:NB;0)  2.98150E+02  +7*GHSERNI#+2*GHSERMO#
  +4*GHSERNB#+UN_ASS#;   6.00000E+03   N REF:459 !
PAR G(MU_PHASE,CO:NB:NB;0) 298.15 +7*GCOFCC#+6*GHSERNB#-335543+57.096*T;
                                                                  6000. N 408 !
   PARAMETER G(MU_PHASE,CR:NB:NB;0)  2.98150E+02  +7*GCRFCC#+6*GHSERNB#
  +UN_ASS#;   6.00000E+03   N REF:459 !
   PARAMETER G(MU_PHASE,FE:NB:NB;0)  2.98150E+02  -266374+27.1919*T
  +7*GFEFCC#+6*GHSERNB#;   6.00000E+03   N REF:459 !
   PARAMETER G(MU_PHASE,MN:NB:NB;0)  2.98150E+02  +7*GMNFCC#+6*GHSERNB#
  +UN_ASS#;   6.00000E+03   N REF:459 !
       PARA G(MU_PHASE,NB:NB:NB;0) 298.15 0; 6000 N!
   PARAMETER G(MU_PHASE,NI:NB:NB;0)  2.98150E+02  +7*GHSERNI#+6*GHSERNB#
  +UN_ASS#;   6.00000E+03   N REF:459 !
       PARA G(MU_PHASE,CR:TI:NB;0) 298.15 0; 6000 N!
       PARA G(MU_PHASE,FE:TI:NB;0) 298.15 0; 6000 N!
       PARA G(MU_PHASE,MN:TI:NB;0) 298.15 0; 6000 N!
       PARA G(MU_PHASE,NB:TI:NB;0) 298.15 0; 6000 N!
       PARA G(MU_PHASE,NI:TI:NB;0) 298.15 0; 6000 N!
PAR G(MU_PHASE,CO:W:NB;0)  298.15 +7*GCOFCC#+2*GHSERWW#+4*GHSERNB#
    +UN_ASS#;                                                     6000. N 459 !
   PARAMETER G(MU_PHASE,CR:W:NB;0)  2.98150E+02  +7*GCRFCC#+2*GHSERWW#
  +4*GHSERNB#+UN_ASS#;   6.00000E+03   N REF:459 !
   PARAMETER G(MU_PHASE,FE:W:NB;0)  2.98150E+02  +7*GFEFCC#+2*GHSERWW#
  +4*GHSERNB#+UN_ASS#;   6.00000E+03   N REF:459 !
   PARAMETER G(MU_PHASE,MN:W:NB;0)  2.98150E+02  +7*GMNFCC#+2*GHSERWW#
  +4*GHSERNB#+UN_ASS#;   6.00000E+03   N REF:459 !
       PARA G(MU_PHASE,NB:W:NB;0) 298.15 0; 6000 N!
   PARAMETER G(MU_PHASE,NI:W:NB;0)  2.98150E+02  +7*GHSERNI#+2*GHSERWW#
  +4*GHSERNB#+UN_ASS#;   6.00000E+03   N REF:459 !
PAR G(MU_PHASE,CO:MO:NI;0) 298.15 +7*GCOFCC#+2*GHSERMO#+4*GNIBCC#
    +UN_ASS#;                                                     6000. N 459 !
   PARAMETER G(MU_PHASE,CR:MO:NI;0)  2.98150E+02  +7*GCRFCC#+2*GHSERMO#
  +4*GNIBCC#;   6.00000E+03   N REF:132 !
   PARAMETER G(MU_PHASE,FE:MO:NI;0)  2.98150E+02  +7*GFEFCC#+2*GHSERMO#
  +4*GHSERNI#+354030-229.4*T;   6.00000E+03   N REF:128 !
   PARAMETER G(MU_PHASE,MN:MO:NI;0)  2.98150E+02  +7*GMNFCC#+2*GHSERMO#
  +4*GNIBCC#+UN_ASS#;   6.00000E+03   N REF:459 !
       PARA G(MU_PHASE,NB:MO:NI;0) 298.15 0; 6000 N!
   PARAMETER G(MU_PHASE,NI:MO:NI;0)  2.98150E+02  +7*GHSERNI#+2*GHSERMO#
  +4*GNIBCC#+398566-200*T;   6.00000E+03   N REF:128 !
PAR G(MU_PHASE,CO:NB:NI;0) 298.15 +7*GCOFCC#+2*GHSERNB#+4*GNIBCC#
    +UN_ASS#;                                                     6000. N 459 !
   PARAMETER G(MU_PHASE,CR:NB:NI;0)  2.98150E+02  +7*GCRFCC#+2*GHSERNB#
  +4*GNIBCC#+UN_ASS#;   6.00000E+03   N REF:459 !
   PARAMETER G(MU_PHASE,FE:NB:NI;0)  2.98150E+02  +7*GFEFCC#+2*GHSERNB#
  +4*GNIBCC#+UN_ASS#;   6.00000E+03   N REF:459 !
   PARAMETER G(MU_PHASE,MN:NB:NI;0)  2.98150E+02  +7*GMNFCC#+2*GHSERNB#
  +4*GNIBCC#+UN_ASS#;   6.00000E+03   N REF:459 !
       PARA G(MU_PHASE,NB:NB:NI;0) 298.15 0; 6000 N!
   PARAMETER G(MU_PHASE,NI:NB:NI;0)  2.98150E+02  +7*GHSERNI#+2*GHSERNB#
  +4*GNIBCC#+UN_ASS#;   6.00000E+03   N REF:459 !
       PARA G(MU_PHASE,CR:TI:NI;0) 298.15 0; 6000 N!
       PARA G(MU_PHASE,FE:TI:NI;0) 298.15 0; 6000 N!
       PARA G(MU_PHASE,MN:TI:NI;0) 298.15 0; 6000 N!
       PARA G(MU_PHASE,NB:TI:NI;0) 298.15 0; 6000 N!
       PARA G(MU_PHASE,NI:TI:NI;0) 298.15 0; 6000 N!
PAR G(MU_PHASE,CO:W:NI;0)  298.15 +7*GCOFCC#+2*GHSERWW#+4*GNIBCC#; 
                                                                  6000. N  36 !
   PARAMETER G(MU_PHASE,CR:W:NI;0)  2.98150E+02  +7*GCRFCC#+2*GHSERWW#
  +4*GNIBCC#;   6.00000E+03   N REF:132 !
   PARAMETER G(MU_PHASE,FE:W:NI;0)  2.98150E+02  +7*GFEFCC#+2*GHSERWW#
  +4*GNIBCC#;   6.00000E+03   N REF:12 !
   PARAMETER G(MU_PHASE,MN:W:NI;0)  2.98150E+02  +7*GMNFCC#+2*GHSERWW#
  +4*GNIBCC#;   6.00000E+03   N REF:0 !
       PARA G(MU_PHASE,NB:W:NI;0) 298.15 0; 6000 N!
   PARAMETER G(MU_PHASE,NI:W:NI;0)  2.98150E+02  +7*GHSERNI#+2*GHSERWW#
  +4*GNIBCC#+1400000;   6.00000E+03   N REF:36 !
       PARA G(MU_PHASE,CR:MO:TI;0) 298.15 0; 6000 N!
   PARAMETER G(MU_PHASE,FE:MO:TI;0)  2.98150E+02  +7*GFEFCC#+2*GHSERMO#
  +4*GTIBCC#;   6.00000E+03   N REF:0 !
       PARA G(MU_PHASE,MN:MO:TI;0) 298.15 0; 6000 N!
       PARA G(MU_PHASE,NB:MO:TI;0) 298.15 0; 6000 N!
       PARA G(MU_PHASE,NI:MO:TI;0) 298.15 0; 6000 N!
       PARA G(MU_PHASE,CR:NB:TI;0) 298.15 0; 6000 N!
       PARA G(MU_PHASE,FE:NB:TI;0) 298.15 0; 6000 N!
       PARA G(MU_PHASE,MN:NB:TI;0) 298.15 0; 6000 N!
       PARA G(MU_PHASE,NB:NB:TI;0) 298.15 0; 6000 N!
       PARA G(MU_PHASE,NI:NB:TI;0) 298.15 0; 6000 N!
       PARA G(MU_PHASE,CR:TI:TI;0) 298.15 0; 6000 N!
   PARAMETER G(MU_PHASE,FE:TI:TI;0)  2.98150E+02  +7*GFEFCC#+6*GTIBCC#;   
  6.00000E+03   N REF:0 !
       PARA G(MU_PHASE,MN:TI:TI;0) 298.15 0; 6000 N!
       PARA G(MU_PHASE,NB:TI:TI;0) 298.15 0; 6000 N!
       PARA G(MU_PHASE,NI:TI:TI;0) 298.15 0; 6000 N!
       PARA G(MU_PHASE,CR:W:TI;0) 298.15 0; 6000 N!
       PARA G(MU_PHASE,FE:W:TI;0) 298.15 0; 6000 N!
       PARA G(MU_PHASE,MN:W:TI;0) 298.15 0; 6000 N!
       PARA G(MU_PHASE,NB:W:TI;0) 298.15 0; 6000 N!
       PARA G(MU_PHASE,NI:W:TI;0) 298.15 0; 6000 N!
PAR G(MU_PHASE,CO:MO:W;0)  298.15 +7*GCOFCC#+2*GHSERMO#+4*GHSERWW#
    +UN_ASS#;                                                     6000. N 459 !
   PARAMETER G(MU_PHASE,CR:MO:W;0)  2.98150E+02  +7*GCRFCC#+2*GHSERMO#
  +4*GHSERWW#;   6.00000E+03   N REF:210 !
   PARAMETER G(MU_PHASE,FE:MO:W;0)  2.98150E+02  +7*GFEFCC#+2*GHSERMO#
  +4*GHSERWW#-72000;   6.00000E+03   N REF:201 !
   PARAMETER G(MU_PHASE,MN:MO:W;0)  2.98150E+02  +7*GMNFCC#+2*GHSERMO#
  +4*GHSERWW#;   6.00000E+03   N REF:0 !
       PARA G(MU_PHASE,NB:MO:W;0) 298.15 0; 6000 N!
   PARAMETER G(MU_PHASE,NI:MO:W;0)  2.98150E+02  +7*GHSERNI#+2*GHSERMO#
  +4*GHSERWW#;   6.00000E+03   N REF:132 !
PAR G(MU_PHASE,CO:NB:W;0)  298.15 +7*GCOFCC#+2*GHSERNB#+4*GHSERWW#
    +UN_ASS#;                                                     6000. N 459 !
   PARAMETER G(MU_PHASE,CR:NB:W;0)  2.98150E+02  +7*GCRFCC#+2*GHSERNB#
  +4*GHSERWW#;   6.00000E+03   N REF:0 !
   PARAMETER G(MU_PHASE,FE:NB:W;0)  2.98150E+02  +7*GFEFCC#+2*GHSERNB#
  +4*GHSERWW#;   6.00000E+03   N REF:0 !
   PARAMETER G(MU_PHASE,MN:NB:W;0)  2.98150E+02  +7*GMNFCC#+2*GHSERNB#
  +4*GHSERWW#;   6.00000E+03   N REF:0 !
       PARA G(MU_PHASE,NB:NB:W;0) 298.15 0; 6000 N!
   PARAMETER G(MU_PHASE,NI:NB:W;0)  2.98150E+02  +7*GHSERNI#+2*GHSERNB#
  +4*GHSERWW#;   6.00000E+03   N REF:0 !
       PARA G(MU_PHASE,CR:TI:W;0) 298.15 0; 6000 N!
       PARA G(MU_PHASE,FE:TI:W;0) 298.15 0; 6000 N!
       PARA G(MU_PHASE,MN:TI:W;0) 298.15 0; 6000 N!
       PARA G(MU_PHASE,NB:TI:W;0) 298.15 0; 6000 N!
       PARA G(MU_PHASE,NI:TI:W;0) 298.15 0; 6000 N!
PAR G(MU_PHASE,CO:W:W;0) 298.15 +7*GCOFCC#+6*GHSERWW#-26910-21.791*T; 
                                                                  6000. N  37 !
   PARAMETER G(MU_PHASE,CR:W:W;0)  2.98150E+02  +7*GCRFCC#+6*GHSERWW#+35260
  -29*T;   6.00000E+03   N REF:209 !
   PARAMETER G(MU_PHASE,FE:W:W;0)  2.98150E+02  -53450+19*T+7*GFEFCC#
  +6*GHSERWW#;   6.00000E+03   N REF:190 !
   PARAMETER G(MU_PHASE,MN:W:W;0)  2.98150E+02  +7*GMNFCC#+6*GHSERWW#;   
  6.00000E+03   N REF:0 !
       PARA G(MU_PHASE,NB:W:W;0) 298.15 0; 6000 N!
   PARAMETER G(MU_PHASE,NI:W:W;0)  2.98150E+02  +7*GHSERNI#+6*GHSERWW#+43035;
     6.00000E+03   N REF:36 !
$AR G(MU_PHASE,CO,MO:MO:CO;0) 298.15 -70203.8+170.256*T;  6000. N 454 !
$AR G(MU_PHASE,CO,MO:MO:MO;0) 298.15 -70203.8+170.256*T;  6000. N 454 !
PAR G(MU_PHASE,CO:MO:CO,MO;0) 298.15 -133923.6+125.818*T; 6000. N 454 !
$AR G(MU_PHASE,MO:MO:CO,MO;0) 298.15 -133923.6+125.818*T; 6000. N 454 !
   PARAMETER G(MU_PHASE,CR,FE:MO:FE;0)  2.98150E+02  -349600+200*T;   
  6.00000E+03   N REF:0 !
   PARAMETER G(MU_PHASE,FE,MN:MO:FE;0)  2.98150E+02  -54334+27.055*T;   
  6.00000E+03   N REF:325 !
   PARAMETER G(MU_PHASE,CR,FE:MO:MO;0)  2.98150E+02  -45000;   6.00000E+03   
  N REF:111 !
PAR G(MU_PHASE,CO,NI:W:W;0)   298.15 -71198;          6000. N  36 !
   PARAMETER G(MU_PHASE,CR,FE:W:W;0)  2.98150E+02  -65200;   6.00000E+03   N 
  REF:209 !


 PHASE NI2SI_THETA  %  2 2   1 !
    CONSTITUENT NI2SI_THETA  :SI : SI :  !

   PARAMETER G(NI2SI_THETA,SI:SI;0)  2.98150E+02  +3*GHSERSI#+56806;   
  6.00000E+03   N REF325 !


 PHASE PI  %  3 12.8   7.2   4 !
    CONSTITUENT PI  :CR : FE,NI : N :  !

   PARAMETER G(PI,CR:FE:N;0)  2.98150E+02  +12.8*GHSERCR#+7.2*GHSERFE#
  +4*GHSERNN#-160994;   6.00000E+03   N REF:125 !
   PARAMETER G(PI,CR:NI:N;0)  2.98150E+02  +12.8*GHSERCR#+7.2*GHSERNI#
  +4*GHSERNN#-610000+277*T;   6.00000E+03   N REF:325 !

PHASE P_PHASE  %  3 24   20   12 !
 CONSTITUENT P_PHASE  :CR,FE,NI : CR,FE,MO,NI : MO :  !
PAR G(P_PHASE,CR:CR:MO;0) 298.15 +24*GCRFCC#+20*GHSERCR#+12*GHSERMO#
    +252300-100*T;                                                6000. N 129 !
PAR G(P_PHASE,FE:CR:MO;0) 298.15 +24*GFEFCC#+20*GHSERCR#+12*GHSERMO#
    +100000+UN_ASS#;                                              6000. N 459 !
PAR G(P_PHASE,NI:CR:MO;0) 298.15 +24*GHSERNI#+20*GHSERCR#+12*GHSERMO#-341858;
                                                                  6000. N 129 !
PAR G(P_PHASE,CR:FE:MO;0) 298.15 +24*GCRFCC#+20*GHSERFE#+12*GHSERMO#
    +100000+UN_ASS#;                                              6000. N 459 !
PAR G(P_PHASE,FE:FE:MO;0) 298.15 +24*GFEFCC#+20*GHSERFE#+12*GHSERMO#+111361;
                                                                  6000. N 128 !
PAR G(P_PHASE,NI:FE:MO;0) 298.15 +24*GHSERNI#+20*GHSERFE#+12*GHSERMO#
    -170245+100*T;                                                6000. N 128 !
PAR G(P_PHASE,CR:MO:MO;0) 298.15 +24*GCRFCC#+32*GHSERMO#+95573-200*T;
                                                                  6000. N 129 !
PAR G(P_PHASE,FE:MO:MO;0) 298.15 +24*GFEFCC#+32*GHSERMO#+362525-332.7*T;
                                                                  6000. N 128 !
PAR G(P_PHASE,NI:MO:MO;0) 298.15 +24*GHSERNI#+32*GHSERMO#+26739-100*T;
                                                                  6000. N 128 !
PAR G(P_PHASE,CR:NI:MO;0) 298.15 +24*GCRFCC#+20*GNIBCC#+12*GHSERMO#-434085;
                                                                  6000. N 129 !
PAR G(P_PHASE,FE:NI:MO;0) 298.15 +24*GFEFCC#+20*GNIBCC#+12*GHSERMO#; 
                                                                  6000. N 128 !
PAR G(P_PHASE,NI:NI:MO;0) 298.15 +24*GHSERNI#+20*GNIBCC#+12*GHSERMO#
    +208845-100*T;                                                6000. N 128 !


PHASE R_PHASE  %  3 27   14   12 !
 CONSTITUENT R_PHASE  :CO,CR,FE,MN,NI : MO,W : CO,CR,FE,MN,MO,NI,W :  !
PAR G(R_PHASE,CO:MO:CO;0) 298.15 +27*GCOFCC#+14*GHSERMO#+12*GCOBCC# 
    +UN_ASS#;                                                     6000. N 459 !
PAR G(R_PHASE,CR:MO:CO;0) 298.15 +27*GCRFCC#+14*GHSERMO#+12*GCOBCC# 
    +UN_ASS#;                                                     6000. N 459 !
PAR G(R_PHASE,FE:MO:CO;0) 298.15 +27*GFEFCC#+14*GHSERMO#+12*GCOBCC# 
    +UN_ASS#;                                                     6000. N 459 !
PAR G(R_PHASE,MN:MO:CO;0) 298.15 +27*GMNFCC#+14*GHSERMO#+12*GCOBCC# 
    +UN_ASS#;                                                     6000. N 459 !
PAR G(R_PHASE,NI:MO:CO;0) 298.15 +27*GHSERNI#+14*GHSERMO#+12*GCOBCC# 
    +UN_ASS#;                                                     6000. N 459 !
PAR G(R_PHASE,CO:W:CO;0)  298.15 +27*GCOFCC#+14*GHSERWW#+12*GCOBCC#; 
                                                                  6000. N  58 !
PAR G(R_PHASE,CR:W:CO;0)  298.15 +27*GCRFCC#+14*GHSERWW#+12*GCOBCC#;
                                                                  6000. N  58 !
PAR G(R_PHASE,FE:W:CO;0)  298.15 +27*GFEFCC#+14*GHSERWW#+12*GCOBCC# 
    +UN_ASS#;                                                     6000. N 459 !
PAR G(R_PHASE,MN:W:CO;0)  298.15 +27*GMNFCC#+14*GHSERWW#+12*GCOBCC# 
    +UN_ASS#;                                                     6000. N 459 !
PAR G(R_PHASE,NI:W:CO;0)  298.15 +27*GHSERNI#+14*GHSERWW#+12*GCOBCC# 
    +UN_ASS#;                                                     6000. N 459 !
PAR G(R_PHASE,CO:MO:CR;0) 298.15 +27*GCOFCC#+14*GHSERMO#+12*GHSERCR# 
    +UN_ASS#;                                                     6000. N 459 !
PAR G(R_PHASE,CR:MO:CR;0) 298.15 +27*GCRFCC#+14*GHSERMO#+12*GHSERCR#-20000; 
                                                                  6000. N 111 !
PAR G(R_PHASE,FE:MO:CR;0) 298.15 +27*GFEFCC#+14*GHSERMO#+12*GHSERCR#
    +600260-620*T;                                                6000. N 111 !
PAR G(R_PHASE,MN:MO:CR;0) 298.15 +27*GMNFCC#+14*GHSERMO#+12*GHSERCR# 
    +UN_ASS#;                                                     6000. N 459 !
PAR G(R_PHASE,NI:MO:CR;0) 298.15 +27*GHSERNI#+14*GHSERMO#+12*GHSERCR# 
    +UN_ASS#;                                                     6000. N 459 !
PAR G(R_PHASE,CO:W:CR;0)  298.15 +27*GCOFCC#+14*GHSERWW#+12*GHSERCR#; 
                                                                  6000. N  58 !
PAR G(R_PHASE,CR:W:CR;0)  298.15 +27*GCRFCC#+14*GHSERWW#+12*GHSERCR#; 
                                                                  6000. N 210 !
PAR G(R_PHASE,FE:W:CR;0)  298.15 +27*GFEFCC#+14*GHSERWW#+12*GHSERCR#
    +200000-200*T;                                                6000. N 210 !
PAR G(R_PHASE,MN:W:CR;0)  298.15 +27*GMNFCC#+14*GHSERWW#+12*GHSERCR#; 
                                                                  6000. N 325 !
PAR G(R_PHASE,NI:W:CR;0)  298.15 +27*GHSERNI#+14*GHSERWW#+12*GHSERCR#;
                                                                  6000. N 459 !
PAR G(R_PHASE,CO:MO:FE;0) 298.15 +27*GCOFCC#+14*GHSERMO#+12*GHSERFE# 
    +UN_ASS#;                                                     6000. N 459 !
PAR G(R_PHASE,CR:MO:FE;0) 298.15 +27*GCRFCC#+14*GHSERMO#+12*GHSERFE#
    +645260-620*T;                                                6000. N 111 !
PAR G(R_PHASE,FE:MO:FE;0) 298.15 -77487-50.486*T+27*GFEFCC#+14*GHSERMO#
    +12*GHSERFE#+GPR1#;                                           6000. N  10 !
PAR G(R_PHASE,MN:MO:FE;0) 298.15 +27*GMNFCC#+14*GHSERMO#+12*GHSERFE#-265000;
                                                                  6000. N 325 !
PAR G(R_PHASE,NI:MO:FE;0) 298.15 +27*GHSERNI#+14*GHSERMO#+12*GHSERFE#; 
                                                                  6000. N 128 !
PAR G(R_PHASE,CO:W:FE;0)  298.15 +27*GCOFCC#+14*GHSERWW#+12*GHSERFE# 
    +UN_ASS#;                                                     6000. N 459 !
PAR G(R_PHASE,CR:W:FE;0)  298.15 +27*GCRFCC#+14*GHSERWW#+12*GHSERFE#
    +200000-200*T;                                                6000. N 210 !
PAR G(R_PHASE,FE:W:FE;0)  298.15 +27*GFEFCC#+14*GHSERWW#+12*GHSERFE#;
                                                                  6000. N 201 !
PAR G(R_PHASE,MN:W:FE;0)  298.15 +27*GMNFCC#+14*GHSERWW#+12*GHSERFE#;
                                                                  6000. N 325 !
PAR G(R_PHASE,NI:W:FE;0)  298.15 +27*GHSERNI#+14*GHSERWW#+12*GHSERFE# 
    +UN_ASS#;                                                     6000. N 459 !
PAR G(R_PHASE,CO:MO:MN;0) 298.15 +27*GCOFCC#+14*GHSERMO#+12*GMNBCC#  
    +UN_ASS#;                                                     6000. N 459 !
PAR G(R_PHASE,CR:MO:MN;0) 298.15 +27*GCRFCC#+14*GHSERMO#+12*GMNBCC#  
    +UN_ASS#;                                                     6000. N 459 !
PAR G(R_PHASE,FE:MO:MN;0) 298.15 +27*GFEFCC#+14*GHSERMO#+12*GMNBCC#-265000;
                                                                  6000. N 325 !
PAR G(R_PHASE,MN:MO:MN;0) 298.15 +27*GMNFCC#+14*GHSERMO#+12*GMNBCC#; 
                                                                  6000. N 325 !
PAR G(R_PHASE,NI:MO:MN;0) 298.15 +27*GHSERNI#+14*GHSERMO#+12*GMNBCC#  
    +UN_ASS#;                                                     6000. N 459 !
PAR G(R_PHASE,CO:W:MN;0)  298.15 +27*GCOFCC#+14*GHSERWW#+12*GMNBCC#  
    +UN_ASS#;                                                     6000. N 459 !
PAR G(R_PHASE,CR:W:MN;0)  298.15 +27*GCRFCC#+14*GHSERWW#+12*GMNBCC#;
                                                                  6000. N 325 !
PAR G(R_PHASE,FE:W:MN;0)  298.15 +27*GFEFCC#+14*GHSERWW#+12*GMNBCC#;
                                                                  6000. N 325 !
PAR G(R_PHASE,MN:W:MN;0)  298.15 +27*GMNFCC#+14*GHSERWW#+12*GMNBCC#;
                                                                  6000. N 325 !
PAR G(R_PHASE,NI:W:MN;0)  298.15 +27*GHSERNI#+14*GHSERWW#+12*GMNBCC#  
    +UN_ASS#;                                                     6000. N 459 !
PAR G(R_PHASE,CO:MO:MO;0) 298.15 +27*GCOFCC#+26*GHSERMO#
    +UN_ASS#;                                                     6000. N 459 !
PAR G(R_PHASE,CR:MO:MO;0) 298.15 +27*GCRFCC#+26*GHSERMO#-20000;   6000. N 111 !
PAR G(R_PHASE,FE:MO:MO;0) 298.15 +313474-289.472*T+27*GFEFCC#+26*GHSERMO#
    +GPR2#;                                                       6000. N  10 !
PAR G(R_PHASE,MN:MO:MO;0) 298.15 +27*GMNFCC#+26*GHSERMO#;         6000. N 325 !
PAR G(R_PHASE,NI:MO:MO;0) 298.15 +27*GHSERNI#+26*GHSERMO#-18000;  6000. N 128 !
PAR G(R_PHASE,CO:W:MO;0)  298.15 +27*GCOFCC#+14*GHSERWW#+12*GHSERMO#
    +UN_ASS#;                                                     6000. N 459 !
PAR G(R_PHASE,CR:W:MO;0)  298.15 +27*GCRFCC#+14*GHSERWW#+12*GHSERMO#; 
                                                                  6000. N 210 !
PAR G(R_PHASE,FE:W:MO;0)  298.15 +27*GFEFCC#+14*GHSERWW#+12*GHSERMO#;
                                                                  6000. N 201 !
PAR G(R_PHASE,MN:W:MO;0)  298.15 +27*GMNFCC#+14*GHSERWW#+12*GHSERMO#
    +UN_ASS#;                                                     6000. N 459 !
PAR G(R_PHASE,NI:W:MO;0)  298.15 +27*GHSERNI#+14*GHSERWW#+12*GHSERMO#
    +UN_ASS#;                                                     6000. N 459 !
PAR G(R_PHASE,CO:MO:NI;0) 298.15 +27*GCOFCC#+14*GHSERMO#+12*GNIBCC#  
    +UN_ASS#;                                                     6000. N 459 !
PAR G(R_PHASE,CR:MO:NI;0) 298.15 +27*GCRFCC#+14*GHSERMO#+12*GNIBCC#  
    +UN_ASS#;                                                     6000. N 459 !
PAR G(R_PHASE,FE:MO:NI;0) 298.15 +27*GFEFCC#+14*GHSERMO#+12*GNIBCC#; 
                                                                  6000. N 128 !
PAR G(R_PHASE,MN:MO:NI;0) 298.15 +27*GMNFCC#+14*GHSERMO#+12*GNIBCC#  
    +UN_ASS#;                                                     6000. N 459 !
PAR G(R_PHASE,NI:MO:NI;0) 298.15 +27*GHSERNI#+14*GHSERMO#+12*GNIBCC#+100000;
                                                                  6000. N 128 !
PAR G(R_PHASE,CO:W:NI;0)  298.15 +27*GCOFCC#+14*GHSERWW#+12*GNIBCC#  
    +UN_ASS#;                                                     6000. N 459 !
PAR G(R_PHASE,CR:W:NI;0)  298.15 +27*GCRFCC#+14*GHSERWW#+12*GNIBCC#; 
                                                                  6000. N 459 !
PAR G(R_PHASE,FE:W:NI;0)  298.15 +27*GFEFCC#+14*GHSERWW#+12*GNIBCC#  
    +UN_ASS#;                                                     6000. N 459 !
PAR G(R_PHASE,MN:W:NI;0)  298.15 +27*GMNFCC#+14*GHSERWW#+12*GNIBCC#  
    +UN_ASS#;                                                     6000. N 459 !
PAR G(R_PHASE,NI:W:NI;0)  298.15 +27*GHSERNI#+14*GHSERWW#+12*GNIBCC#; 
                                                                  6000. N 459 !
PAR G(R_PHASE,CO:MO:W;0) 298.15 +27*GCOFCC#+14*GHSERMO#+12*GHSERWW# 
    +UN_ASS#;                                                     6000. N 459 !
PAR G(R_PHASE,CR:MO:W;0) 298.15 +27*GCRFCC#+14*GHSERMO#+12*GHSERWW#; 
                                                                  6000. N 210 !
PAR G(R_PHASE,FE:MO:W;0) 298.15 +27*GFEFCC#+14*GHSERMO#+12*GHSERWW#-260000;
                                                                  6000. N 201 !
PAR G(R_PHASE,MN:MO:W;0) 298.15 +27*GMNFCC#+14*GHSERMO#+12*GHSERWW# 
    +UN_ASS#;                                                     6000. N 459 !
PAR G(R_PHASE,NI:MO:W;0) 298.15 +27*GHSERNI#+14*GHSERMO#+12*GHSERWW# 
    +UN_ASS#;                                                     6000. N 459 !
PAR G(R_PHASE,CO:W:W;0)  298.15 +27*GCOFCC#+26*GHSERWW#;          6000. N  58 !
PAR G(R_PHASE,CR:W:W;0)  298.15 +27*GCRFCC#+26*GHSERWW#;          6000. N 210 !
PAR G(R_PHASE,FE:W:W;0)  298.15 +27*GFEFCC#+26*GHSERWW#;          6000. N 201 !
PAR G(R_PHASE,MN:W:W;0)  298.15 +27*GMNFCC#+26*GHSERWW#;          6000. N 325 !
PAR G(R_PHASE,NI:W:W;0)  298.15 +27*GHSERNI#+26*GHSERWW#;         6000. N 459 !
PAR G(R_PHASE,*:MO:CR,FE,MO;0)  298.15 -265000;                   6000. N LEE !
PAR G(R_PHASE,FE,MN:MO:MO;0)    298.15 -479574+104*T;             6000. N 325 !
PAR G(R_PHASE,*:W:CR,W;0)       298.15 +378240;                   6000. N 459 !

FUNC  GS_NIVNI  298.14 
 -161645.05+3532.8443*T-671.032*T*LN(T)-.1382502*T**2+4.87E-07*T**3
 +277840*T**(-1); 790.00 Y
 -161794.7+3572.6245*T-678.096*T*LN(T)-.1256082*T**2-2.72E-06*T**3;   1728. N !
FUNC  GS_NIVV   298.14 
 -663330.65+4012.7719*T-707.716*T*LN(T)-.1068816*T**2+2.6785E-06*T**3
 +1528120*T**(-1); 790.00 Y
 -664153.72+4231.5628*T-746.568*T*LN(T)-.0373506*T**2-1.496E-05*T**3; 1728. N !

PHASE SIGMA  %  3 8   4   18 !
 CONSTITUENT SIGMA :AL,CO,FE,MN,NI :CR,MO,NB,TI,V,W :
                    AL,CO,CR,FE,MN,MO,NB,NI,SI,TI,V,W : !
PAR G(SIGMA,AL:CR:AL;0) 298.15 +8*GHSERAL#+4*GHSERCR#+18*GALBCC#
    +UN_ASS#;                                                     6000. N 459 !
PAR G(SIGMA,CO:CR:AL;0) 298.15 +8*GCOFCC#+4*GHSERCR#+18*GALBCC#
    +UN_ASS#;                                                     6000. N 459 !
PAR G(SIGMA,FE:CR:AL;0) 298.15 +8*GFEFCC#+4*GHSERCR#+18*GALBCC#
    +UN_ASS#;                                                     6000. N 459 !
PAR G(SIGMA,MN:CR:AL;0) 298.15 +8*GMNFCC#+4*GHSERCR#+18*GALBCC#
    +UN_ASS#;                                                     6000. N 459 !
PAR G(SIGMA,NI:CR:AL;0) 298.15 +8*GHSERNI#+4*GHSERCR#+18*GALBCC#
    +UN_ASS#;                                                     6000. N 459 !
PAR G(SIGMA,AL:MO:AL;0) 298.15 +8*GHSERAL#+4*GHSERMO#+18*GALBCC#
    +UN_ASS#;                                                     6000. N 459 !
PAR G(SIGMA,CO:MO:AL;0) 298.15 +8*GCOFCC#+4*GHSERMO#+18*GALBCC#
    +UN_ASS#;                                                     6000. N 459 !
PAR G(SIGMA,FE:MO:AL;0) 298.15 +8*GFEFCC#+4*GHSERMO#+18*GALBCC#
    +UN_ASS#;                                                     6000. N 459 !
PAR G(SIGMA,MN:MO:AL;0) 298.15 +8*GMNFCC#+4*GHSERMO#+18*GALBCC#
    +UN_ASS#;                                                     6000. N 459 !
PAR G(SIGMA,NI:MO:AL;0) 298.15 +8*GHSERNI#+4*GHSERMO#+18*GALBCC#
    +UN_ASS#;                                                     6000. N 459 !
PAR G(SIGMA,AL:NB:AL;0) 298.15 -150000+96*T+26*GHSERAL#+4*GHSERNB#;
                                                                  6000. N 372 !
PAR G(SIGMA,CO:NB:AL;0) 298.15 +8*GCOFCC#+4*GHSERNB#+18*GALBCC#
    +UN_ASS#;                                                     6000. N 459 !
PAR G(SIGMA,FE:NB:AL;0) 298.15 +8*GFEFCC#+4*GHSERNB#+18*GALBCC#
    +UN_ASS#;                                                     6000. N 459 !
PAR G(SIGMA,MN:NB:AL;0) 298.15 +8*GMNFCC#+4*GHSERNB#+18*GALBCC#
    +UN_ASS#;                                                     6000. N 459 !
PAR G(SIGMA,NI:NB:AL;0) 298.15 +8*GHSERNI#+4*GHSERNB#+18*GALBCC#
    +UN_ASS#;                                                     6000. N 459 !
PAR G(SIGMA,AL:TI:AL;0) 298.15 -300000+147*T+26*GHSERAL#+4*GHSERTI#; 
                                                                6000. N COST2 !
PAR G(SIGMA,CO:TI:AL;0) 298.15 +8*GCOFCC#+4*GTIBCC#+18*GALBCC#
    +UN_ASS#;                                                     6000. N 459 !
PAR G(SIGMA,FE:TI:AL;0) 298.15 +8*GFEFCC#+4*GTIBCC#+18*GALBCC#
    +UN_ASS#;                                                     6000. N 459 !
PAR G(SIGMA,MN:TI:AL;0) 298.15 +8*GMNFCC#+4*GTIBCC#+18*GALBCC#
    +UN_ASS#;                                                     6000. N 459 !
PAR G(SIGMA,NI:TI:AL;0) 298.15 +8*GHSERNI#+4*GTIBCC#+18*GALBCC#
    +UN_ASS#;                                                     6000. N 459 !
PAR G(SIGMA,AL:V:AL;0)  298.15 +8*GHSERAL#+4*GHSERVV#+18*GALBCC#
    +UN_ASS#;                                                     6000. N 459 !
PAR G(SIGMA,CO:V:AL;0)  298.15 +8*GCOFCC#+4*GHSERVV#+18*GALBCC#
    +UN_ASS#;                                                     6000. N 459 !
PAR G(SIGMA,FE:V:AL;0)  298.15 +8*GFEFCC#+4*GHSERVV#+18*GALBCC#
    +UN_ASS#;                                                     6000. N 459 !
PAR G(SIGMA,MN:V:AL;0)  298.15 +8*GMNFCC#+4*GHSERVV#+18*GALBCC#
    +UN_ASS#;                                                     6000. N 459 !
PAR G(SIGMA,NI:V:AL;0)  298.15 +8*GHSERNI#+4*GHSERVV#+18*GALBCC#
    +UN_ASS#;                                                     6000. N 459 !
PAR G(SIGMA,AL:W:AL;0)  298.15 +8*GHSERAL#+4*GHSERWW#+18*GALBCC#
    +UN_ASS#;                                                     6000. N 459 !
PAR G(SIGMA,CO:W:AL;0)  298.15 +8*GCOFCC#+4*GHSERWW#+18*GALBCC#
    +UN_ASS#;                                                     6000. N 459 !
PAR G(SIGMA,FE:W:AL;0)  298.15 +8*GFEFCC#+4*GHSERWW#+18*GALBCC#
    +UN_ASS#;                                                     6000. N 459 !
PAR G(SIGMA,MN:W:AL;0)  298.15 +8*GMNFCC#+4*GHSERWW#+18*GALBCC#
    +UN_ASS#;                                                     6000. N 459 !
PAR G(SIGMA,NI:W:AL;0)  298.15 +8*GHSERNI#+4*GHSERWW#+18*GALBCC#
    +UN_ASS#;                                                     6000. N 459 !
PAR G(SIGMA,AL:CR:CO;0) 298.15 +8*GHSERAL#+4*GHSERCR#+18*GCOBCC#
    +UN_ASS#;                                                     6000. N 459 !
PAR G(SIGMA,CO:CR:CO;0) 298.15 +8*GCOFCC#+4*GHSERCR#+18*GCOBCC#
    +17077-30.518*T;                                              6000. N 344 !
PAR G(SIGMA,FE:CR:CO;0) 298.15 +8*GFEFCC#+4*GHSERCR#+18*GCOBCC#
    +UN_ASS#;                                                     6000. N 459 !
PAR G(SIGMA,MN:CR:CO;0) 298.15 +8*GMNFCC#+4*GHSERCR#+18*GCOBCC#
    +UN_ASS#;                                                     6000. N 459 !
PAR G(SIGMA,NI:CR:CO;0) 298.15 +8*GHSERNI#+4*GHSERCR#+18*GCOBCC#
    +UN_ASS#;                                                     6000. N 459 !
PAR G(SIGMA,AL:MO:CO;0) 298.15 +8*GHSERAL#+4*GHSERMO#+18*GCOBCC#
    +UN_ASS#;                                                     6000. N 459 !
PAR G(SIGMA,CO:MO:CO;0) 298.15 +8*GCOFCC#+4*GHSERMO#+18*GCOBCC#
    -318839.1+286.332*T;                                          6000. N 454 !
PAR G(SIGMA,FE:MO:CO;0) 298.15 +8*GFEFCC#+4*GHSERMO#+18*GCOBCC#
    +UN_ASS#;                                                     6000. N 459 !
PAR G(SIGMA,MN:MO:CO;0) 298.15 +8*GMNFCC#+4*GHSERMO#+18*GCOBCC#
    +UN_ASS#;                                                     6000. N 459 !
PAR G(SIGMA,NI:MO:CO;0) 298.15 +8*GHSERNI#+4*GHSERMO#+18*GCOBCC#
    +UN_ASS#;                                                     6000. N 459 !
PAR G(SIGMA,AL:NB:CO;0) 298.15 +8*GHSERAL#+4*GHSERNB#+18*GCOBCC#
    +UN_ASS#;                                                     6000. N 459 !
PAR G(SIGMA,CO:NB:CO;0) 298.15 +8*GCOFCC#+4*GHSERNB#+18*GCOBCC#
    +UN_ASS#;                                                     6000. N 459 !
PAR G(SIGMA,FE:NB:CO;0) 298.15 +8*GFEFCC#+4*GHSERNB#+18*GCOBCC#
