Repository: impurity80/script

File: thermocalc/sample/data/KY201005.TDB (part 9 of 9)
$ Database file written  2009-09-28
PAR G(SIGMA,AL:NB:W;0) 298.15 +8*GHSERAL#+4*GHSERNB#+18*GHSERWW#
    +UN_ASS#;                                                     6000. N 459 !
PAR G(SIGMA,CO:NB:W;0) 298.15 +8*GCOFCC#+4*GHSERNB#+18*GHSERWW#
    +UN_ASS#;                                                     6000. N 459 !
PAR G(SIGMA,FE:NB:W;0) 298.15 +8*GFEFCC#+4*GHSERNB#+18*GHSERWW#
    +UN_ASS#;                                                     6000. N 459 !
PAR G(SIGMA,MN:NB:W;0) 298.15 +8*GMNFCC#+4*GHSERNB#+18*GHSERWW#
    +UN_ASS#;                                                     6000. N 459 !
PAR G(SIGMA,NI:NB:W;0) 298.15 +8*GHSERNI#+4*GHSERNB#+18*GHSERWW#
    +UN_ASS#;                                                     6000. N 459 !
PAR G(SIGMA,AL:TI:W;0) 298.15 +8*GHSERAL#+4*GTIBCC#+18*GHSERWW#
    +UN_ASS#;                                                     6000. N 459 !
PAR G(SIGMA,CO:TI:W;0) 298.15 +8*GCOFCC#+4*GTIBCC#+18*GHSERWW#
    +UN_ASS#;                                                     6000. N 459 !
PAR G(SIGMA,FE:TI:W;0) 298.15 +8*GFEFCC#+4*GTIBCC#+18*GHSERWW#
    +UN_ASS#;                                                     6000. N 459 !
PAR G(SIGMA,MN:TI:W;0) 298.15 +8*GMNFCC#+4*GTIBCC#+18*GHSERWW#
    +UN_ASS#;                                                     6000. N 459 !
PAR G(SIGMA,NI:TI:W;0) 298.15 +8*GHSERNI#+4*GTIBCC#+18*GHSERWW#
    +UN_ASS#;                                                     6000. N 459 !
PAR G(SIGMA,AL:V:W;0) 298.15 +8*GHSERAL#+4*GHSERVV#+18*GHSERWW#
    +UN_ASS#;                                                     6000. N 459 !
PAR G(SIGMA,CO:V:W;0) 298.15 +8*GCOFCC#+4*GHSERVV#+18*GHSERWW#
    +UN_ASS#;                                                     6000. N 459 !
PAR G(SIGMA,FE:V:W;0) 298.15 +8*GFEFCC#+4*GHSERVV#+18*GHSERWW#;   6000. N 132 !
PAR G(SIGMA,MN:V:W;0) 298.15 +8*GMNFCC#+4*GHSERVV#+18*GHSERWW#
    +UN_ASS#;                                                     6000. N 325 !
PAR G(SIGMA,NI:V:W;0) 298.15 +8*GHSERNI#+4*GHSERVV#+18*GHSERWW#;  6000. N 132 !
PAR G(SIGMA,AL:W:W;0) 298.15 +8*GHSERAL#+22*GHSERWW#
    +UN_ASS#;                                                     6000. N 459 !
PAR G(SIGMA,CO:W:W;0) 298.15 +8*GCOFCC#+22*GDWSIG#;               6000. N  58 !
PAR G(SIGMA,FE:W:W;0) 298.15 +8*GFEFCC#+22*GHSERWW#+200000;       6000. N 209 !
PAR G(SIGMA,MN:W:W;0) 298.15 +8*GMNFCC#+22*GHSERWW#
    +UN_ASS#;                                                     6000. N 325 !
PAR G(SIGMA,NI:W:W;0) 298.15 +8*GHSERNI#+22*GHSERWW#+175400;      6000. N 459 !
PAR G(SIGMA,AL:NB:AL,NB;0) 298.15 -990000+270*T;       6000. N 372 !
PAR G(SIGMA,AL:NB:AL,NB;1) 298.15 +420000;             6000. N 372 !
PAR G(SIGMA,AL:NB:AL,TI;0) 298.15 -1680000+510*T;      6000. N 455 !
PAR G(SIGMA,AL:TI:AL,TI;0) 298.15 -1680000+510*T;      6000. N COST2 !
PAR G(SIGMA,AL:TI:AL,NB;0) 298.15 -990000+270*T;       6000. N 455 !
PAR G(SIGMA,AL:TI:AL,NB;1) 298.15 +420000;             6000. N 455 !
PAR G(SIGMA,MN:CR,MO:CR;0) 298.15 +115560-31.848*T;    6000. N 325 !
PAR G(SIGMA,FE:CR:CR,MN;0) 298.15 -1095771+862.0312*T; 6000. N 323 !
PAR G(SIGMA,MN:CR:CR,MN;0) 298.15 -1095771+862.0312*T; 6000. N 323 !
PAR G(SIGMA,MN:MO:CR,MN;0) 298.15 -1095771+862.0312*T; 6000. N 325 !
PAR G(SIGMA,FE:CR:CR,MO;0) 298.15 -148000;             6000. N 111 !
PAR G(SIGMA,FE:MO:CR,MO;0) 298.15 +121000;             6000. N 111 !
PAR G(SIGMA,MN:CR:CR,MO;0) 298.15 +520020-143.316*T;   6000. N 325 !
PAR G(SIGMA,MN:MO:CR,MO;0) 298.15 +520020-143.316*T;   6000. N 325 !
PAR G(SIGMA,FE:CR:CR,W;0)  298.15 -148000;             6000. N 209 !
PAR G(SIGMA,FE:W:CR,W;0)   298.15 +121000;             6000. N 209 !
PAR G(SIGMA,FE:CR:FE,MO;0) 298.15 +175400+200*T;       6000. N 459 !
PAR G(SIGMA,FE:MO:CR,FE;0) 298.15 -195950+150*T;       6000. N 459 !
PAR G(SIGMA,FE:MO:FE,MO;0) 298.15 +222909;             6000. N  10 !
PAR G(SIGMA,FE:W:FE,MO;0)  298.15 +222909;             6000. N 201 !
PAR G(SIGMA,FE:CR:FE,V;0)  298.15 -235158;             6000. N 315 !
PAR G(SIGMA,FE:V:FE,V;0)   298.15 -305784;             6000. N 265 !
PAR G(SIGMA,MN:V:FE,V;0)   298.15 -300000;             6000. N 269 !
PAR G(SIGMA,FE:CR:FE,W;0)  298.15 +570000;             6000. N 209 !
PAR G(SIGMA,FE:MO:FE,W;0)  298.15 +222909;             6000. N 201 !
PAR G(SIGMA,FE:W:FE,W;0)   298.15 +222909;             6000. N 201 !
PAR G(SIGMA,MN,NI:CR:MN;0) 298.15 -390000;             6000. N 325 !
PAR G(SIGMA,MN:CR,MO:MN;0) 298.15 +115560-31.848*T;    6000. N 325 !
PAR G(SIGMA,MN:CR,MO:MO;0) 298.15 +115560-31.848*T;    6000. N 325 !
PAR G(SIGMA,FE:V:MN,V;0)   298.15 -100000;             6000. N 269 !
PAR G(SIGMA,FE,NI:MO:MO;0) 298.15 -164570-10*T;        6000. N 128 !
PAR G(SIGMA,FE,MN:MO:MO;0) 298.15 -212096+30.92*T;     6000. N 325 !
PAR G(SIGMA,FE:CR:CR,SI;0) 298.15 -3000000+500*T;      6000. N BOS !
PAR G(SIGMA,FE:CR:FE,SI;0) 298.15 -3000000+500*T;      6000. N BOS !
PAR G(SIGMA,MN:CR:CR,SI;0) 298.15 -2136500+500*T;      6000. N LEE !
PAR G(SIGMA,MN:CR:MN,SI;0) 298.15 -2136500+500*T;      6000. N LEE !
PAR G(SIGMA,NI:CR:CR,SI;0) 298.15 -2368800+600*T;      6000. N LEE !
PAR G(SIGMA,NI:CR:NI,SI;0) 298.15 -2368800+600*T;      6000. N LEE !


PHASE HIGH_SIGMA  %  3 8   4   18 !
 CONSTITUENT HIGH_SIGMA :FE,MN,NI :CR,MO : CR,FE,MN,MO,NI,SI : !
PAR G(HIGH_SIGMA,FE:CR:CR;0) 298.15 +8*GFEFCC#+22*GHSERCR#+GPSIG1#
    +92300-95.96*T;                                               6000. N 103 !
PAR G(HIGH_SIGMA,MN:CR:CR;0) 298.15 +8*GMNFCC#+22*GHSERCR#-192369+152.4742*T;
                                                                  6000. N 323 !
PAR G(HIGH_SIGMA,NI:CR:CR;0) 298.15 +8*GHSERNI#+22*GHSERCR#+221157-227*T;
                                                                  6000. N 314 !
PAR G(HIGH_SIGMA,FE:MO:CR;0) 298.15 +8*GFEFCC#+4*GHSERMO#+18*GHSERCR#
    +488480-360*T;                                                6000. N 111 !
PAR G(HIGH_SIGMA,MN:MO:CR;0) 298.15 +8*GMNFCC#+4*GHSERMO#+18*GHSERCR#
    -144753+124.7516*T;                                           6000. N 325 !
PAR G(HIGH_SIGMA,NI:MO:CR;0) 298.15 +8*GHSERNI#+4*GHSERMO#+18*GHSERCR#
    +386423;                                                      6000. N 129 !
PAR G(HIGH_SIGMA,FE:CR:FE;0) 298.15 +8*GFEFCC#+4*GHSERCR#+18*GHSERFE#
    +117300-95.96*T+GPSIG2#;                                      6000. N 103 !
PAR G(HIGH_SIGMA,MN:CR:FE;0) 298.15 +8*GMNFCC#+4*GHSERCR#+18*GHSERFE#
    -65212-69.7287*T;                                             6000. N 325 !
PAR G(HIGH_SIGMA,NI:CR:FE;0) 298.15 +8*GHSERNI#+4*GHSERCR#+18*GHSERFE#;
                                                                  6000. N 132 !
PAR G(HIGH_SIGMA,FE:MO:FE;0) 298.15 +8*GFEFCC#+18*GHSERFE#+4*GHSERMO#
    -1813-27.272*T;                                               6000. N  10 !
PAR G(HIGH_SIGMA,MN:MO:FE;0) 298.15 +8*GMNFCC#+4*GHSERMO#+18*GHSERFE#; 
                                                                  6000. N 325 !
PAR G(HIGH_SIGMA,NI:MO:FE;0) 298.15 +8*GHSERNI#+18*GHSERFE#+4*GHSERMO#
    +658600-200*T;                                                6000. N 128 !
PAR G(HIGH_SIGMA,FE:CR:MN;0) 298.15 +8*GFEFCC#+4*GHSERCR#+18*GMNBCC#
    -15320.5-36.9395*T;                                           6000. N 325 !
PAR G(HIGH_SIGMA,MN:CR:MN;0) 298.15 +8*GMNFCC#+4*GHSERCR#+18*GMNBCC#
    -74263-10.7082*T;                                             6000. N 323 !
PAR G(HIGH_SIGMA,NI:CR:MN;0) 298.15 +8*GHSERNI#+4*GHSERCR#+18*GMNBCC#
    +2556.4-7.4134*T;                                             6000. N 325 !
PAR G(HIGH_SIGMA,FE:MO:MN;0) 298.15 +8*GFEFCC#+4*GHSERMO#+18*GMNBCC#;
                                                                  6000. N 325 !
PAR G(HIGH_SIGMA,MN:MO:MN;0) 298.15 +8*GMNFCC#+4*GHSERMO#+18*GMNBCC#+24152;
                                                                  6000. N 325 !
PAR G(HIGH_SIGMA,NI:MO:MN;0) 298.15 +8*GHSERNI#+4*GHSERMO#+18*GMNBCC#+11679;
                                                                  6000. N 325 !
PAR G(HIGH_SIGMA,FE:CR:MO;0) 298.15 +8*GFEFCC#+4*GHSERCR#+18*GHSERMO#
    +312580-260*T;                                                6000. N 111 !
PAR G(HIGH_SIGMA,MN:CR:MO;0) 298.15 +8*GMNFCC#+4*GHSERCR#+18*GHSERMO#
    +21902+27.7226*T;                                             6000. N 325 !
PAR G(HIGH_SIGMA,NI:CR:MO;0) 298.15 +8*GHSERNI#+18*GHSERMO#+4*GHSERCR#
    -131651;                                                      6000. N 129 !
PAR G(HIGH_SIGMA,FE:MO:MO;0) 298.15 +83326-69.618*T+8*GFEFCC#+22*GHSERMO#;
                                                                  6000. N  10 !
PAR G(HIGH_SIGMA,MN:MO:MO;0) 298.15 +8*GMNFCC#+22*GHSERMO#+69518; 6000. N 325 !
PAR G(HIGH_SIGMA,NI:MO:MO;0) 298.15 +8*GHSERNI#+22*GHSERMO#+85662; 
                                                                  6000. N 129 !
PAR G(HIGH_SIGMA,FE:CR:NI;0) 298.15 +8*GFEFCC#+4*GHSERCR#+18*GNIBCC#; 
                                                                  6000. N 132 !
PAR G(HIGH_SIGMA,MN:CR:NI;0) 298.15 +8*GMNFCC#+4*GHSERCR#+18*GNIBCC#
    +98580.6-3.2948*T;                                            6000. N 325 !
PAR G(HIGH_SIGMA,NI:CR:NI;0) 298.15 +8*GHSERNI#+4*GHSERCR#+18*GNIBCC#+175400;
                                                                  6000. N 196 !
PAR G(HIGH_SIGMA,FE:MO:NI;0) 298.15 +8*GFEFCC#+18*GNIBCC#+4*GHSERMO#
    +408600-200*T;                                                6000. N 128 !
PAR G(HIGH_SIGMA,MN:MO:NI;0) 298.15 +8*GMNFCC#+4*GHSERMO#+18*GNIBCC#-3912;
                                                                  6000. N 325 !
PAR G(HIGH_SIGMA,NI:MO:NI;0) 298.15 +8*GHSERNI#+4*GHSERMO#+18*GNIBCC#-16385;
                                                                  6000. N 129 !
PAR G(HIGH_SIGMA,FE:CR:SI;0) 298.15 +8*GFEFCC#+4*GHSERCR#+18*GSIBCC#
    -700000+200*T;                                                6000. N BOS !
PAR G(HIGH_SIGMA,MN:CR:SI;0) 298.15 +8*GMNFCC#+4*GHSERCR#+18*GSIBCC#
    -1381900+300*T;                                               6000. N LEE !
PAR G(HIGH_SIGMA,NI:CR:SI;0) 298.15 +8*GHSERNI#+4*GHSERCR#+18*GSIBCC#
    -1751600+450*T;                                               6000. N LEE !
PAR G(HIGH_SIGMA,FE:MO:SI;0) 298.15 +8*GFEFCC#+4*GHSERMO#+18*GSIBCC#
    -558-8.3914*T;                                                6000. N 325 !
PAR G(HIGH_SIGMA,MN:MO:SI;0) 298.15 +8*GMNFCC#+4*GHSERMO#+18*GSIBCC#+7431;
                                                                  6000. N 325 !
PAR G(HIGH_SIGMA,NI:MO:SI;0) 298.15 +8*GHSERNI#+4*GHSERMO#+18*GSIBCC#-5042;
                                                                  6000. N 325 !
PAR G(HIGH_SIGMA,MN:CR,MO:CR;0) 298.15 +115560-31.848*T;  6000. N 325 !
PAR G(HIGH_SIGMA,FE:CR:CR,MN;0) 298.15 +90000;            6000. N 323 !
PAR G(HIGH_SIGMA,MN:CR:CR,MN;0) 298.15 +90000;            6000. N 323 !
PAR G(HIGH_SIGMA,MN:MO:CR,MN;0) 298.15 +90000;            6000. N 325 !
PAR G(HIGH_SIGMA,FE:CR:CR,MO;0) 298.15 -148000;           6000. N 111 !
PAR G(HIGH_SIGMA,MN:CR:CR,MO;0) 298.15 +520020-143.316*T; 6000. N 325 !
PAR G(HIGH_SIGMA,FE:MO:CR,MO;0) 298.15 +121000;           6000. N 111 !
PAR G(HIGH_SIGMA,MN:MO:CR,MO;0) 298.15 +520020-143.316*T; 6000. N 325 !
PAR G(HIGH_SIGMA,FE:CR:FE,MO;0) 298.15 +175400+200*T;     6000. N 459 !
PAR G(HIGH_SIGMA,FE:MO:CR,FE;0) 298.15 -195950+150*T;     6000. N 459 !
PAR G(HIGH_SIGMA,FE:MO:FE,MO;0) 298.15 +222909;           6000. N  10 !
PAR G(HIGH_SIGMA,MN,NI:CR:MN;0) 298.15 -390000;           6000. N 325 !
PAR G(HIGH_SIGMA,MN:CR,MO:MN;0) 298.15 +115560-31.848*T;  6000. N 325 !
PAR G(HIGH_SIGMA,MN:CR,MO:MO;0) 298.15 +115560-31.848*T;  6000. N 325 !
PAR G(HIGH_SIGMA,FE,NI:MO:MO;0) 298.15 -164570-10*T;      6000. N 128 !
PAR G(HIGH_SIGMA,FE,MN:MO:MO;0) 298.15 -212096+30.92*T;   6000. N 325 !
PAR G(HIGH_SIGMA,FE:CR:CR,SI;0) 298.15 -3000000+500*T;      6000. N BOS !
PAR G(HIGH_SIGMA,FE:CR:FE,SI;0) 298.15 -3000000+500*T;      6000. N BOS !
PAR G(HIGH_SIGMA,MN:CR:CR,SI;0) 298.15 -2136500+500*T;      6000. N LEE !
PAR G(HIGH_SIGMA,MN:CR:MN,SI;0) 298.15 -2136500+500*T;      6000. N LEE !
PAR G(HIGH_SIGMA,NI:CR:CR,SI;0) 298.15 -2368800+600*T;      6000. N LEE !
PAR G(HIGH_SIGMA,NI:CR:NI,SI;0) 298.15 -2368800+600*T;      6000. N LEE !


 PHASE RED_P  %  1  1.0  !
    CONSTITUENT RED_P  :P :  !

   PARAMETER G(RED_P,P;0)  2.50000E+02  +GPPRED#;  3.00000E+03  N REF:279 !


 PHASE SIC  %  2 1   1 !
    CONSTITUENT SIC  :SI : C :  !

   PARAMETER G(SIC,SI:C;0)  2.98150E+02  -88583.96+271.1462*T
  -41.27945*T*LN(T)-.00436266*T**2+800000*T**(-1)+2E-07*T**3;   6.00000E+03  
   N REF:356 !


 PHASE SIV3  %  2 .25   .75 !
    CONSTITUENT SIV3  :SI : SI :  !

   PARAMETER G(SIV3,SI:SI;0)  2.98150E+02  +GHSERSI#+52000-20*T;   
  6.00000E+03   N REF361 !


 PHASE TI2N  %  2 2   1 !
    CONSTITUENT TI2N  :TI : C,N :  !

   PARAMETER G(TI2N,TI:C;0)  2.98150E+02  +GHSERTI#+GHSERTIC#-17349;   
  6.00000E+03   N REF:384 !
   PARAMETER G(TI2N,TI:N;0)  2.98150E+02  +GHSERTI#+GHSERTIN#-67116
  +26.53956*T;   6.00000E+03   N REF:337 !
   PARAMETER G(TI2N,TI:C,N;0)  2.98150E+02  -25000;   6.00000E+03   N REF:0 !


 TYPE_DEFINITION / GES A_P_D TI3AL MAGNETIC  -3.0    2.80000E-01 !
 PHASE TI3AL  %/  3 .75   .25   .5 !
    CONSTITUENT TI3AL  :AL,CR,TI% : AL%,CR,TI : VA :  !

   PARAMETER G(TI3AL,AL:AL:VA;0)  2.98150E+02  +GALHCP#;   6.00000E+03   N 
  REF288 !
   PARAMETER G(TI3AL,CR:AL:VA;0)  2.98150E+02  +.25*GALHCP#+.75*GCRHCP#;   
  6.00000E+03   N REF0 !
   PARAMETER G(TI3AL,TI:AL:VA;0)  2.98150E+02  -27520+5.97*T+.75*GHSERTI#
  +.25*GHSERAL#;   6.00000E+03   N REF288 !
   PARAMETER G(TI3AL,AL:CR:VA;0)  2.98150E+02  +.75*GALHCP#+.25*GCRHCP#;   
  6.00000E+03   N REF0 !
   PARAMETER G(TI3AL,CR:CR:VA;0)  2.98150E+02  +GCRHCP#;   6.00000E+03   N 
  REF0 !
   PARAMETER G(TI3AL,AL:TI:VA;0)  2.98150E+02  -24780+8.07*T+.75*GHSERAL#
  +.25*GHSERTI#;   6.00000E+03   N REF288 !
   PARAMETER G(TI3AL,TI:TI:VA;0)  2.98150E+02  +GHSERTI#+1;   6.00000E+03   
  N REF288 !
   PARAMETER G(TI3AL,AL,TI:AL:VA;0)  2.98150E+02  -74550+25*T;   6.00000E+03 
    N REF352 !
   PARAMETER G(TI3AL,AL:AL,TI:VA;0)  2.98150E+02  -24742+8.325*T;   
  6.00000E+03   N REF288 !
   PARAMETER G(TI3AL,TI:AL,TI:VA;0)  2.98150E+02  +2664-.333*T;   
  6.00000E+03   N REF288 !
   PARAMETER G(TI3AL,AL,TI:TI:VA;0)  2.98150E+02  +8000-T;   6.00000E+03   N 
  REF288 !


 PHASE TI3N2  %  2 .71   .29 !
    CONSTITUENT TI3N2  :TI : N :  !

   PARAMETER G(TI3N2,TI:N;0)  2.98150E+02  -8190.34-1.54816*T+.42*GHSERTI#
  +.29*GHSERTIN#;   6.00000E+03   N REF:337 !


 PHASE TI4C2S2  %  3 4   2   2 !
    CONSTITUENT TI4C2S2  :TI : C : S :  !

   PARAMETER G(TI4C2S2,TI:C:S;0)  2.98150E+02  +4*GHSERTI#+2*GHSERCC#
  +2*GHSERSS#-459475-374.8201*T;   6.00000E+03   N REF:459 !


 PHASE TI4N3  %  2 .685   .315 !
    CONSTITUENT TI4N3  :TI : N :  !

   PARAMETER G(TI4N3,TI:N;0)  2.98150E+02  -5956.86-3.2749*T+.37*GHSERTI#
  +.315*GHSERTIN#;   6.00000E+03   N REF:337 !


 TYPE_DEFINITION 0 GES A_P_D TIAL MAGNETIC  -3.0    2.80000E-01 !
 PHASE TIAL  %0  3 .5   .5   1 !
    CONSTITUENT TIAL  :AL%,CR,TI : AL,CR,TI% : VA :  !

   PARAMETER G(TIAL,AL:AL:VA;0)  2.98150E+02  +GHSERAL#+1;   6.00000E+03   N 
  REF288 !
   PARAMETER G(TIAL,CR:AL:VA;0)  2.98150E+02  -12500+1.5*T+.5*GHSERAL#
  +.5*GCRFCC#;   6.00000E+03   N REF0 !
   PARAMETER G(TIAL,TI:AL:VA;0)  2.98150E+02  -39822+9.6*T+.5*GHSERTI#
  +.5*GHSERAL#;   6.00000E+03   N REF288 !
   PARAMETER G(TIAL,AL:CR:VA;0)  2.98150E+02  -12500+1.5*T+.5*GHSERAL#
  +.5*GCRFCC#;   6.00000E+03   N REF0 !
   PARAMETER G(TIAL,CR:CR:VA;0)  2.98150E+02  +GCRFCC#;   6.00000E+03   N 
  REF0 !
   PARAMETER G(TIAL,AL:TI:VA;0)  2.98150E+02  -39822+9.6*T+.5*GHSERAL#
  +.5*GHSERTI#;   6.00000E+03   N REF288 !
   PARAMETER G(TIAL,TI:TI:VA;0)  2.98150E+02  +GTIFCC#;   6.00000E+03   N 
  REF288 !
   PARAMETER G(TIAL,AL,TI:AL:VA;0)  2.98150E+02  -44946+22*T;   6.00000E+03  
   N REF288 !
   PARAMETER G(TIAL,AL,TI:AL:VA;1)  2.98150E+02  15000;   6.00000E+03   N 
  REF288 !
   PARAMETER G(TIAL,AL,TI:AL:VA;2)  2.98150E+02  10000;   6.00000E+03   N 
  REF288 !
   PARAMETER G(TIAL,AL:AL,TI:VA;0)  2.98150E+02  -44946+22*T;   6.00000E+03  
   N REF288 !
   PARAMETER G(TIAL,AL:AL,TI:VA;1)  2.98150E+02  15000;   6.00000E+03   N 
  REF288 !
   PARAMETER G(TIAL,AL:AL,TI:VA;2)  2.98150E+02  10000;   6.00000E+03   N 
  REF288 !
   PARAMETER G(TIAL,TI:AL,TI:VA;0)  2.98150E+02  -7567-1.18*T;   6.00000E+03 
    N REF288 !
   PARAMETER G(TIAL,AL,TI:TI:VA;0)  2.98150E+02  -7567-1.18*T;   6.00000E+03 
    N REF288 !


 PHASE V3C2  %  2 3   2 !
    CONSTITUENT V3C2  :FE,MN,V : C :  !

   PARAMETER G(V3C2,FE:C;0)  2.98150E+02  +7250+741.566*T-125.833*T*LN(T)
  +779485*T**(-1);   6.00000E+03   N REF:271 !
   PARAMETER G(V3C2,MN:C;0)  2.98150E+02  -76135+750.415*T-125.589*T*LN(T)
  +922711*T**(-1);   6.00000E+03   N REF:270 !
   PARAMETER G(V3C2,V:C;0)  2.98150E+02  -260341+16.897*T+3*GHSERVV#
  +2*GHSERCC#;   6.00000E+03   N REF:252 !


 PHASE WHITE_P  %  1  1.0  !
    CONSTITUENT WHITE_P  :P :  !

   PARAMETER G(WHITE_P,P;0)  2.50000E+02  +GHSERPP#;  3.00000E+03  N REF:279 !


 PHASE ZN_HCP  %  2 1   .5 !
    CONSTITUENT ZN_HCP  :AL,CR,SI : VA% :  !

   PARAMETER G(ZN_HCP,AL:VA;0)  2.98150E+02  +5482-1.8*T+GHSERAL#;   
  6.00000E+03   N REF279 !
   PARAMETER G(ZN_HCP,CR:VA;0)  2.98150E+02  +4439+GHSERCR#;   6.00000E+03   
  N REF279 !
   PARAMETER G(ZN_HCP,SI:VA;0)  2.98150E+02  +49201-20.8*T+GHSERSI#;   
  6.00000E+03   N REF279 !


PHASE M12C  %  3 6   6   1 !
 CONSTITUENT M12C  :CO : W : C :  !
PAR G(M12C,CO:W:C;0) 298.15 +6*GHSERCO#+6*GHSERWW#+GHSERCC#-82698-23.4348*T;
                                                                  6000. N 459 !


 LIST_OF_REFERENCES
 NUMBER  SOURCE
  !
