Repository: impurity80/script

File: thermocalc/sample/data/p2008.tdb (part 2 of 2)
PARA G(BCC_A2,NI:VA;0)  298.14  +GNIBCC#;  3000.  N  REF:279 !
PARA TC(BCC_A2,NI:VA;0)  298.15  575;   6000.   N REF:277 !
PARA BMAGN(BCC_A2,NI:VA;0)  298.15  .85;   6000.   N  REF:277 !
PARA G(BCC_A2,P:VA;0)  298.15  +44768.8-13.26*T+GPPRED#;   6000.   N REF:279 !
PARA G(BCC_A2,S:VA;0)  298.15  +105000+GHSERSS#;   6000.   N REF:456 !
PARA G(BCC_A2,SI:VA;0)  298.14  +GSIBCC#;  3.60000E+03  N  REF:279 !
PARA G(BCC_A2,TI:VA;0)  298.14  +GTIBCC#;  4.00000E+03  N  REF:279 !
PARA G(BCC_A2,MN:N,VA;0)  298.15  -185000;   6000.   N REF:339 !
PARA G(BCC_A2,NB:N,VA;0)  298.15  -357277+129.474*T;   6000.   N REF:326 !
PARA G(BCC_A2,TI:N,VA;0)  298.15  -3215338.17;   6000.    N REF:337 !
PARA G(BCC_A2,CU:C,VA;0)  298.15  120000;   6000.   N  REF:286 !
PARA G(BCC_A2,FE,MN:C;0)  298.15  +34052-23.467*T;    6000.   N REF:263 !
PARA G(BCC_A2,FE,NI:C;0)  298.15  -956.63-1.28726*T;    6000.   N REF:188 !
PARA G(BCC_A2,FE,NI:C;1)  298.15  +1789.03-1.92912*T;    6000.   N REF:188 !
PARA G(BCC_A2,FE,SI:C;0)  298.15  +1000000-100*T;   6000.  N REF:445 !
PARA G(BCC_A2,FE,SI:C;1)  298.15  -900000;   6000.   N  REF:445 !
PARA G(BCC_A2,AL:C,VA;0)  298.15  +130000+14*T;  6000.   N 07Sun2 !
PARA G(BCC_A2,FE:C,VA;0)  298.15  -190*T;   6000.   N  REF:186 !
PARA G(BCC_A2,NB:C,VA;0)  298.15  -510296;   6000.   N  REF:459 !
PARA G(BCC_A2,TI:C,VA;0)  298.15  -881180+45.5*T;   6000.  N REF:384 !
PARA G(BCC_A2,AL,CU:VA;0)  298.15  -73554+4*T;   6000.    N REF:355 !
PARA G(BCC_A2,AL,CU:VA;1)  298.15  +51500-11.84*T;    6000.   N REF:355 !
$PARA G(BCC_A2,AL,FE:VA;0)  298.15  +4*LALFEB0#-4*ALFEW1#; 6000. N REF:282 !
$PARA G(BCC_A2,AL,FE:VA;1)  298.15  +8*LALFEB1#;   6000.    N REF:282 !
$PARA TC(BCC_A2,AL,FE:VA;1)  298.15  +8*ETCALFE#;   6000.   N REF:282 !
PARA G(BCC_A2,AL,FE:VA;0) 298.15 -122960+31.9888*T; 6000   N 93Sei   !
PARA G(BCC_A2,AL,FE:VA;1) 298.15 2945.2;  6000   N   93Sei   !
PARA TC(BCC_A2,AL,FE:VA;0) 298.15 -437.95;  6000   N   00Ohn !
PARA TC(BCC_A2,AL,FE:VA;1) 298.15 -1719.7;  6000   N   00Ohn !
PARA G(BCC_A2,AL,MN:VA;0)  298.15  -120077+52.851*T;    6000.   N REF:274 !
PARA G(BCC_A2,AL,MN:VA;1)  298.15  -40652+29.2764*T;    6000.   N REF:274 !
PARA G(BCC_A2,AL,NB:VA;0)  298.15  -104050+30*T;   6000.   N REF:372 !
PARA G(BCC_A2,AL,NB:VA;1)  298.15  +9140-4*T;   6000.   N  REF:372 !
PARA G(BCC_A2,AL,NB:VA;2)  298.15  12000;   6000.   N  REF:372 !
PARA G(BCC_A2,AL,TI:VA;0)  298.15  -128500+39*T;   6000.   N REF:288 !
PARA G(BCC_A2,AL,TI:VA;1)  298.15  6000;   6000.   N  REF:288 !
PARA G(BCC_A2,AL,TI:VA;2)  298.15  21200;   6000.   N  REF:288 !
PARA G(BCC_A2,CU,FE:VA;0)  298.15  +39257.976-4.1498304*T;   6000.  N REF:349 !
PARA G(BCC_A2,CU,FE,P:VA;0)  298.15  40000;   6000.   N  REF:213 !
PARA G(BCC_A2,CU,NB:VA;0)  298.15  49480.18;   6000.   N  REF:88 !
PARA G(BCC_A2,CU,NI:VA;0)  298.15  -20000;   6000.   N  REF:0 !
PARA G(BCC_A2,CU,P:VA;0)  298.15  -135000+20*T;   6000.    N REF:286 !
PARA G(BCC_A2,CU,SI:VA;0)  298.15  -21740+3.9*T;   6000.   N REF:359 !
PARA G(BCC_A2,CU,SI:VA;1)  298.15  -40000-4.39*T;   6000.  N REF:359 !
PARA G(BCC_A2,CU,SI:VA;2)  298.15  -100;   6000.   N  REF:359 !
PARA G(BCC_A2,CU,TI:VA;0)  298.15  -3837+4.1036*T;    6000.   N REF:325 !
PARA G(BCC_A2,FE,MN:VA;0)  298.15  -2759+1.237*T;   6000.  N REF:257 !
PARA TC(BCC_A2,FE,MN:VA;0)  298.15  123;   6000.   N  REF:257 !
PARA G(BCC_A2,FE,MN,SI:VA;0)  298.15  -97474;   6000.   N  REF:345 !
PARA G(BCC_A2,FE,NB:VA;0)  298.15  -25373+17.1886*T;    6000.   N REF:459 !
PARA G(BCC_A2,FE,NI:VA;0)  298.15  -956.63-1.28726*T;    6000.   N REF:154 !
PARA G(BCC_A2,FE,NI:VA;1)  298.15  +1789.03-1.92912*T;    6000.   N REF:154 !
PARA G(BCC_A2,FE,P:VA;0)  298.15  -186256+27.939*T;    6000.   N REF:364 !
PARA TC(BCC_A2,FE,P:VA;0)  298.15  -941;   6000.   N  REF:364 !
PARA G(BCC_A2,FE,S:VA;0)  298.15  -119675-18.7201*T;    6000.   N REF:459 !
PARA G(BCC_A2,FE,SI:VA;0)  298.15  +4*L0BCC#-4*FESIW1#;    6000.   N REF:95 !
PARA G(BCC_A2,FE,SI:VA;1)  298.15  +8*L1BCC#;   6000.   N  REF:95 !
PARA G(BCC_A2,FE,SI:VA;2)  298.15  +16*L2BCC#;   6000.    N REF:95 !
PARA TC(BCC_A2,FE,SI:VA;1)  298.15  +8*ETCFESI#;   6000.   N REF:95 !
PARA G(BCC_A2,FE,TI:VA;0)  298.15  -59098+11.5*T;   6000.  N REF:380 !
PARA G(BCC_A2,FE,TI:VA;1)  298.15  -1796+T;   6000.   N  REF:380 !
PARA G(BCC_A2,FE,TI:VA;2)  298.15  +5602+3.5*T;   6000.    N REF:380 !
PARA G(BCC_A2,MN,NI:VA;0)  298.15  -51638.31+3.64*T;    6000.   N REF:178 !
PARA G(BCC_A2,MN,NI:VA;1)  298.15  6276;   6000.   N  REF:178 !
PARA G(BCC_A2,MN,SI:VA;0)  298.15  -89620.7+2.94097*T;    6000.   N REF:283 !
PARA G(BCC_A2,MN,SI:VA;1)  298.15  -7500;   6000.   N  REF:283 !
PARA G(BCC_A2,MN,TI:VA;0)  298.15  -23200+20*T;   6000.    N REF:358 !
PARA G(BCC_A2,MN,TI:VA;1)  298.15  -1000;   6000.   N  REF:358 !
PARA G(BCC_A2,NB,TI:VA;0)  298.15  14000;   6000.   N  REF:0 !
PARA G(BCC_A2,NI,SI:VA;0)  298.15  -180612+48.1896*T;   6000.   N REF:325 !
PARA G(BCC_A2,NI,SI:VA;1)  298.15  -129600+11.0687*T;   6000.   N REF:325 !
PARA G(BCC_A2,NI,SI:VA;2)  298.15  +38561-35.8861*T;    6000.   N REF:325 !
PARA G(BCC_A2,NI,TI:VA;0)  298.15  -97427.4+12.112*T;   6000.   N REF:402 !
PARA G(BCC_A2,NI,TI:VA;1)  298.15  -32315.3;   6000.   N  REF:402 !
PARA G(BCC_A2,SI,TI:VA;0)  298.15  -275629.1+42.5094*T;    6000.   N REF:360 !
PARA G(BCC_A2,SI,TI:VA;1)  298.15  +25025.35-2.00203*T;    6000.   N REF:360 !
PARA G(BCC_A2,SI,TI:VA;2)  298.15  +83940.65-6.71526*T;    6000.   N REF:360 !

$   PARAMETER G(BCC_A2,VA:C;0) 298.15 +80*T;  6000   N 07Sun2 !
$   PARAMETER G(BCC_A2,VA:VA;0) 298.15 +30*T;  6000   N 07Sun2 !
$   PARAMETER G(BCC_A2,AL,VA:VA;0) 298.15 +B2ALVA#+2*LB2ALVA#; 6000   N 00Dup !
$   PARAMETER G(BCC_A2,FE,VA:VA;0) 298.15 +80*T;  6000   N   07Sun2 !


$ THIS PHASE HAS A DISORDERED CONTRIBUTION FROM BCC_A2                  
$ TYPE_DEFINITION @ GES AMEND_PHASE_DESCRIPTION BCC_B2 DIS_PART BCC_A2,,,!
$ TYPE_DEFINITION # GES A_P_D BCC_B2 MAGNETIC  -1.0    4.00000E-01 !
$ PHASE BCC_B2  %@#  3 .5   .5   3 !
$    CONSTITUENT BCC_B2  :AL%,FE,VA : AL,FE%,VA : C,VA% :  !
$
$   PARAMETER G(BCC_B2,AL:AL:C;0) 298.15 +ZERO#;  6000   N   07Sun2 !
$   PARAMETER G(BCC_B2,FE:AL:C;0) 298.15 +ZERO#;  6000   N   07Sun2 !
$   PARAMETER G(BCC_B2,VA:AL:C;0) 298.15 +ZERO#;  6000   N   07Sun2 !
$   PARAMETER G(BCC_B2,AL:FE:C;0) 298.15 +ZERO#;  6000   N   07Sun2 !
$   PARAMETER G(BCC_B2,FE:FE:C;0) 298.15 +ZERO#;  6000   N   07Sun2 !
$   PARAMETER G(BCC_B2,VA:FE:C;0) 298.15 +ZERO#;  6000   N   07Sun2 !
$   PARAMETER G(BCC_B2,AL:VA:C;0) 298.15 +ZERO#;  6000   N   07Sun2 !
$   PARAMETER G(BCC_B2,FE:VA:C;0) 298.15 +ZERO#;  6000   N   07Sun2 !
$   PARAMETER G(BCC_B2,VA:VA:C;0) 298.15 +ZERO#;  6000   N   07Sun2 !
$   PARAMETER G(BCC_B2,AL:AL:VA;0) 298.15 +ZERO#;  6000   N  07Sun2 !
$   PARAMETER G(BCC_B2,FE:AL:VA;0) 298.15 +2*GB2ALFE#+4*DGBALFE#; 6000 N 07Dup !
$   PARAMETER TC(BCC_B2,FE:AL:VA;0) 298.15 +DT0ALFE#;  6000     N 00Ohn !
$   PARAMETER BMAGN(BCC_B2,FE:AL:VA;0) 298.15 +DB0ALFE#;  6000    N 00Ohn !
$   PARAMETER G(BCC_B2,VA:AL:VA;0) 298.15 +.5*B2ALVA#-LB2ALVA#; 6000   N 00Dup !
$   PARAMETER G(BCC_B2,AL:FE:VA;0) 298.15 +2*GB2ALFE#+4*DGBALFE#; 6000 N 07Dup !
$   PARAMETER TC(BCC_B2,AL:FE:VA;0) 298.15 +DT0ALFE#;  6000     N 00Ohn !
$   PARAMETER BMAGN(BCC_B2,AL:FE:VA;0) 298.15 +DB0ALFE#;  6000    N 00Ohn !
$   PARAMETER G(BCC_B2,FE:FE:VA;0) 298.15 +ZERO#;  6000   N   07Sun2 !
$   PARAMETER G(BCC_B2,VA:FE:VA;0) 298.15 +ZERO#;  6000   N   07Sun2 !
$   PARAMETER G(BCC_B2,AL:VA:VA;0) 298.15 +.5*B2ALVA#-LB2ALVA#; 6000   N 00Dup !
$   PARAMETER G(BCC_B2,FE:VA:VA;0) 298.15 +ZERO#;  6000   N   07Sun2 !
$   PARAMETER G(BCC_B2,VA:VA:VA;0) 298.15 +ZERO#;  6000   N   07Sun2 !
$   PARAMETER G(BCC_B2,AL,FE:AL:VA;0) 298.15 +8*DGBALFE#;    6000   N 07Dup !
$   PARAMETER TC(BCC_B2,AL,FE:AL:VA;0) 298.15 -DT0ALFE#;  6000     N 00Ohn !
$   PARAMETER BMAGN(BCC_B2,AL,FE:AL:VA;0) 298.15 -DB0ALFE#;    6000   N 00Ohn !
$   PARAMETER G(BCC_B2,AL:AL,FE:VA;0) 298.15 +8*DGBALFE#;    6000   N 00Ohn !
$   PARAMETER TC(BCC_B2,AL:AL,FE:VA;0) 298.15 -DT0ALFE#;  6000     N 00Ohn !
$   PARAMETER BMAGN(BCC_B2,AL:AL,FE:VA;0) 298.15 -DB0ALFE#;    6000   N 00Ohn !
$   PARAMETER TC(BCC_B2,FE:AL,FE:VA;0) 298.15 -DT0ALFE#;  6000    N 00Ohn !
$   PARAMETER BMAGN(BCC_B2,FE:AL,FE:VA;0) 298.15 -DB0ALFE#;    6000   N 00Ohn !
$   PARAMETER TC(BCC_B2,AL,FE:FE:VA;0) 298.15 -DT0ALFE#;  6000    N 00Ohn !
$   PARAMETER BMAGN(BCC_B2,AL,FE:FE:VA;0) 298.15 -DB0ALFE#;    6000   N 00Ohn !


PHASE BETA_CHALCOCITE  %  2 2   1 !
    CONSTITUENT BETA_CHALCOCITE  :CU : S :  !
PARA G(BETA_CHALCOCITE,CU:S;0)  298.15  +2*GHSERCU#+GHSERSS#
   -79412.0-56.4306*T+3.0602*T*LN(T);   6000.   N BJL06 !


PHASE CEMENTITE  %  2 3   1 !
    CONSTITUENT CEMENTITE  :FE%,MN,NB,NI : C :  !
PARA G(CEMENTITE,FE:C;0)  298.15  +GFECEM#;   6000.   N  REF:186 !
PARA G(CEMENTITE,MN:C;0)  298.15  -40379+3.524*T+3*GHSERMN#+GHSERCC#; 
     6000.   N REF:263 !
PARA G(CEMENTITE,NB:C;0)  298.15  -86000+3*GHSERNB#+GHSERCC#;   
     6000.   N REF:260 !
PARA G(CEMENTITE,NI:C;0)  298.15  +3*GHSERNI#+GHSERCC#+34700-20*T; 
     6000.   N REF:188 !
PARA G(CEMENTITE,FE,MN:C;0)  298.15  +10434-14.281*T;    6000.   N REF:263 !
PARA G(CEMENTITE,FE,NI:C;0)  298.15  29400;   6000.   N  REF:188 !


PHASE COVELLITE  %  2 1   1 !
    CONSTITUENT COVELLITE  :CU : S :  !
PARA G(COVELLITE,CU:S;0)  298.15  +GHSERCU#+GHSERSS#-52804.7-6.6291*T;
     6000.   N BJL06 !


PHASE DIAMOND_FCC_A4  %  1  1.0  !
    CONSTITUENT DIAMOND_FCC_A4  :AL,C,SI% :  !
PARA G(DIAMOND_FCC_A4,AL;0)  298.15  +30*T+GHSERAL#;    6000.   N REF:452 !
PARA G(DIAMOND_FCC_A4,C;0)  298.15  -16359.441+175.61*T
  -24.31*T*LN(T)-4.723E-04*T**2+2698000*T**(-1)-2.61E+08*T**(-2)
  +1.11E+10*T**(-3)+GPCDIA#;   6000.   N REF:279 !
PARA G(DIAMOND_FCC_A4,SI;0)  298.14  +GHSERSI#;  3.60000E+03  N  REF:279 !
PARA G(DIAMOND_FCC_A4,AL,SI;0) 298.15 +113246.16-47.55509*T;  6000. N REF:356 !
PARA G(DIAMOND_FCC_A4,C,SI;0)  298.15  93386.78;   6000.   N REF:356 !


PHASE DIGENITE  %  3 2   1   1 !
    CONSTITUENT DIGENITE  :CU%,FE,MN,VA : CU,VA : S :  !
PARA G(DIGENITE,CU:CU:S;0)  298.15  -49.382*T+3*GHSERCU#+GHSERSS#;
     6000.   N REF:0 !
PARA G(DIGENITE,FE:CU:S;0)  298.15  +2*GHSERFE#+GHSERCU#+GHSERSS#; 
     6000.   N BJL06 !
PARA G(DIGENITE,MN:CU:S;0)  298.15  +2*GHSERMN#+GHSERCU#+GHSERSS#; 
     6000.   N BJL06 !
PARA G(DIGENITE,VA:CU:S;0)  298.15  +100000+GHSERCU#+GHSERSS#;  
     6000.   N REF:0 !
PARA G(DIGENITE,CU:VA:S;0)  298.15  +GDIGENIT#-11798.5+7.63976*T; 
     6000.   N BJL06 !
PARA G(DIGENITE,FE:VA:S;0)  298.15  +2*GHSERFE#+GHSERSS#;   6000.   N BJL06 !
PARA G(DIGENITE,MN:VA:S;0)  298.15  +2*GHSERMN#+GHSERSS#;   6000.   N BJL06 !
PARA G(DIGENITE,VA:VA:S;0)  298.15  +105281+GHSERSS#;       6000.   N REF:0 !
PARA G(DIGENITE,CU,VA:VA:S;0)  298.15  -154893+51.3874*T;   6000.   N BJL06 !
PARA G(DIGENITE,CU,FE:VA:S;0)  298.15  -81000;              6000.   N BJL06 !
PARA G(DIGENITE,CU,FE,VA:VA:S;0)  298.15  -900000;          6000.   N BJL06 !
PARA G(DIGENITE,CU,FE,VA:VA:S;1)  298.15  -1;               6000.   N BJL06 !
PARA G(DIGENITE,CU,FE,VA:VA:S;2)  298.15  -1;               6000.   N BJL06 !
PARA G(DIGENITE,FE,VA:VA:S;0)  298.15  -550000;             6000.   N BJL06 !


PHASE DJURLEITE  %  2 1.93   1 !
    CONSTITUENT DJURLEITE  :CU : S :  !
PARA G(DJURLEITE,CU:S;0)  298.15  +1.93*GHSERCU#+GHSERSS#-79718.6-30.97899*T;
     6000.   N BJL06 !


 TYPE_DEFINITION ' GES A_P_D FCC_A1 MAGNETIC  -3.0    2.80000E-01 !
 PHASE FCC_A1  %'  2 1   1 !
    CONSTITUENT FCC_A1  :AL,CU,FE%,MN,NB,NI%,P,S,SI,TI : C,N,VA% :  !

$PARA G(FCC_A1,AL:C;0)  298.15  +GHSERAL#+GHSERCC#+80*T;    6000.   N REF:378 !
PARA G(FCC_A1,AL:C;0) 298.15 +GHSERAL#+GHSERCC#+81000; 6000. N 07Sun2 !
PARA G(FCC_A1,CU:C;0)  298.15  +138490-14.64*T+GHSERCU#+GHSERCC#;   
     6000.   N REF:286 !
PARA G(FCC_A1,FE:C;0)  298.15  +77207-15.877*T+GFEFCC#+GHSERCC#+GPCFCC#;  
     6000.   N REF:186 !
PARA TC(FCC_A1,FE:C;0)  298.15  -201;   6000.   N REF:186 !
PARA BMAGN(FCC_A1,FE:C;0)  298.15  -2.1;   6000.   N  REF:186 !
PARA G(FCC_A1,MN:C;0)  298.15  +502+15.261*T+GHSERMN#+GHSERCC#; 
     6000.   N REF:263 !
PARA G(FCC_A1,NB:C;0)  298.15  -156735+284.1689*T-46.34274*T*LN(T)
     -.0029287*T**2-1.02788144E+09*T**(-3)+563374*T**(-1);  6000.  N REF:459 !
PARA G(FCC_A1,NI:C;0)  298.15  +GHSERNI#+GHSERCC#+62000-7.6*T;  
     6000.   N REF:314 !
PARA TC(FCC_A1,NI:C;0)  298.15  633;   6000.   N REF:69 !
PARA BMAGN(FCC_A1,NI:C;0)  298.15  .52;   6000.   N  REF:69 !
PARA G(FCC_A1,P:C;0)  298.15  +GPPRED#+GHSERCC#+92299.72;   6000.  N REF:390 !
       PARA G(FCC_A1,S:C;0) 298.15 0; 6000 N!
PARA G(FCC_A1,SI:C;0)  298.15  +GHSERSI#+GHSERCC#-20510+38.7*T; 
     6000. N REF:95 !
PARA G(FCC_A1,TI:C;0)  298.15  +GHSERTIC#;   6000.   N  REF:384 !
PARA G(FCC_A1,AL:N;0)  298.15  +GHSERAL#+GHSERNN#+80*T;    6000.   N REF:368 !
PARA G(FCC_A1,CU:N;0)  298.15  +374805+GHSERCU#+GHSERNN#;  6000.   N REF:334 !
PARA G(FCC_A1,FE:N;0)  298.15  -37460+375.42*T-37.6*T*LN(T)+GHSERFE#+GHSERNN#;
     6000.   N REF:124 !
PARA G(FCC_A1,MN:N;0)  298.15  -75940+292.226*T-50.294*T*LN(T)+265051*T**(-1);
     6000.   N REF:339 !
PARA G(FCC_A1,NB:N;0)  298.15  -227779+120.567*T-4*T*LN(T)+GHSERNB#+GHSERNN#;
     6000.   N REF:326 !
PARA G(FCC_A1,NI:N;0)  298.15  +GHSERNI#+GHSERNN#+38680+143.09*T-10.9*T*LN(T)
     +.00438*T**2;   6000.   N REF:126 !
PARA G(FCC_A1,P:N;0) 298.15 0; 6000 N!
PARA G(FCC_A1,S:N;0)  298.15  +UN_ASS#;   6000.   N REF:0 !
PARA G(FCC_A1,SI:N;0)  298.15  +98935.4+GHSERSI#+GHSERNN#; 6000. N REF:216 !
PARA G(FCC_A1,TI:N;0)  298.15  +GHSERTIN#;   6000.   N  REF:329 !
PARA G(FCC_A1,AL:VA;0)  298.14  +GHSERAL#;  2.90000E+03  N  REF:279 !
PARA G(FCC_A1,CU:VA;0)  298.14  +GHSERCU#;  3.20000E+03  N  REF:279 !
PARA G(FCC_A1,FE:VA;0)  298.15  +GFEFCC#+GPFEFCC#;    6000.   N REF:279 !
PARA TC(FCC_A1,FE:VA;0)  298.15  -201;   6000.   N  REF:277 !
PARA BMAGN(FCC_A1,FE:VA;0)  298.15  -2.1;   6000.   N  REF:277 !
PARA G(FCC_A1,MN:VA;0)  298.15  +GMNFCC#;   6000.   N  REF:279 !
PARA TC(FCC_A1,MN:VA;0)  298.14  -1620;  2000.  N REF:277 !
PARA BMAGN(FCC_A1,MN:VA;0)  298.14  -1.86;  2000.  N  REF:277 !
PARA G(FCC_A1,NB:VA;0)  298.15  +13500+1.7*T+GHEXTNB#;    6000.   N REF:279 !
PARA G(FCC_A1,NI:VA;0)  298.14  +GHSERNI#;  3000.  N  REF:279 !
PARA TC(FCC_A1,NI:VA;0)  298.15  633;   6000.   N REF:277 !
PARA BMAGN(FCC_A1,NI:VA;0)  298.15  .52;   6000.   N  REF:277 !
PARA G(FCC_A1,P:VA;0)  298.15  +37656-13.26*T+GPPRED#;   6000.   N REF:279 !
PARA G(FCC_A1,S:VA;0)  298.15  +105000+GHSERSS#;   6000.   N REF:456 !
PARA G(FCC_A1,SI:VA;0)  298.14  +51000-21.8*T+GHSERSI#;  3600.  N REF:279 !
PARA G(FCC_A1,TI:VA;0)  298.14  +6000-.1*T+GHSERTI#;  4000.  N REF:279 !
$PARA G(FCC_A1,AL:C,VA;0)  298.15  +80*T;   6000.   N  REF:378 !
PARA G(FCC_A1,AL:C,VA;0)  298.15 -80000+8*T;  6000.  N   07Sun2 !
PARA G(FCC_A1,CU,FE:C;0)  298.15  -112195;   6000.   N  REF:212 !
PARA G(FCC_A1,CU:C,VA;0)  298.15  120000;   6000.   N  REF:286 !
PARA G(FCC_A1,FE,MN:C;0)  298.15  +34052-23.467*T;    6000.   N REF:263 !
PARA G(FCC_A1,FE,NI:C;0)  298.15  +49074-7.32*T;   6000.   N REF:188 !
PARA G(FCC_A1,FE,NI:C;1)  298.15  -25800;   6000.   N  REF:188 !
PARA G(FCC_A1,FE,SI:C;0)  298.15  +226100-34.25*T;   6000.   N REF:445 !
PARA G(FCC_A1,FE,SI:C;1)  298.15  -202400;   6000.   N  REF:445 !
PARA G(FCC_A1,FE,TI:C,VA;0)  298.15  -180000;   6000.   N  REF:0 !
PARA G(FCC_A1,FE:C,VA;0)  298.15  -34671;   6000.   N  REF:186 !
PARA G(FCC_A1,MN:C,VA;0)  298.15  -43433;   6000.   N  REF:263 !
PARA G(FCC_A1,NB,TI:C;0)  298.15  -33979;   6000.   N  REF:0 !
PARA G(FCC_A1,NB,TI:C,VA;0)  298.15  97661;   6000.   N  REF:0 !
PARA G(FCC_A1,NB:C,VA;0)  298.15  -94050+22.6993*T;    6000.   N REF:459 !
PARA G(FCC_A1,NB:C,VA;2)  298.15  -65000+17.4391*T;    6000.   N REF:459 !
PARA G(FCC_A1,NI:C,VA;0)  298.15  -14902+7.5*T;   6000.    N REF:314 !
PARA G(FCC_A1,TI:C,VA;0)  298.15  -52702-4.6*T;   6000.    N REF:384 !
PARA G(FCC_A1,TI:C,VA;1)  298.15  -121367+31.5*T;   6000.  N REF:384 !
PARA G(FCC_A1,FE:C,N;0)  298.15  -14545;   6000.   N  REF:311 !
PARA G(FCC_A1,NB:C,N;0)  298.15  +12.5922*T;   6000.   N  REF:0 !
PARA G(FCC_A1,NB:C,N,VA;0)  298.15  -1E-05;   6000.   N  REF:459 !
PARA G(FCC_A1,NB:C,N,VA;1)  298.15  -1E-05;   6000.   N  REF:459 !
PARA G(FCC_A1,NB:C,N,VA;2)  298.15  -312985;   6000.   N  REF:459 !
PARA G(FCC_A1,TI:C,N;0)  298.15  -54176;   6000.   N  REF:330 !
PARA G(FCC_A1,TI:C,N,VA;0)  298.15  -160000;   6000.   N  REF:0 !
PARA G(FCC_A1,FE,MN:N;0)  298.15  +53968-38.102*T;   6000.  N REF:340 !
PARA G(FCC_A1,FE,MN:N;1)  298.15  -28787;   6000.   N  REF:340 !
PARA G(FCC_A1,FE,NI:N;0)  298.15  -22710+5.19*T;   6000.   N REF:343 !
PARA G(FCC_A1,FE,NI:N;1)  298.15  3334;   6000.   N  REF:343 !
PARA G(FCC_A1,FE:N,VA;0)  298.15  -26150;   6000.   N  REF:124 !
PARA G(FCC_A1,MN:N,VA;0)  298.15  -69698+11.5845*T;    6000.   N REF:339 !
PARA G(FCC_A1,NB,TI:N,VA;0)  298.15  -50000;   6000.   N  REF:459 !
PARA G(FCC_A1,NB:N,VA;0)  298.15  -65218;   6000.   N  REF:326 !
PARA G(FCC_A1,TI:N,VA;0)  298.15  -42704.41;   6000.   N  REF:337 !
PARA G(FCC_A1,TI:N,VA;1)  298.15  -13989.34;   6000.   N  REF:337 !
PARA G(FCC_A1,AL,CU:VA;0)  298.15  -53520+2*T;   6000.    N REF:355 !
PARA G(FCC_A1,AL,CU:VA;1)  298.15  +38590-2*T;   6000.    N REF:355 !
PARA G(FCC_A1,AL,CU:VA;2)  298.15  1170;   6000.   N  REF:355 !
$PARA G(FCC_A1,AL,FE:VA;0)  298.15  -76066.1+18.6758*T;   6000.   N REF:282 !
$PARA G(FCC_A1,AL,FE:VA;1)  298.15  +21167.4+1.3398*T;    6000.   N REF:282 !
PARA G(FCC_A1,AL,FE:VA;0)  298.15 +LFALFE0#;  6000.   N   07Sun1 !
PARA G(FCC_A1,AL,FE:VA;1)  298.15 +LFALFE1#;  6000.   N   07Sun1 !
PARA G(FCC_A1,AL,FE:VA;2)  298.15 +LFALFE2#;  6000.   N   07Sun1 !
PARA G(FCC_A1,AL,FE:C;0)   298.15 -104000+80*T;  6000.  N 07Sun2 !
PARA G(FCC_A1,AL,FE:C;1)   298.15       +81000;  6000.  N 07Sun2 !
$PARA G(FCC_A1,AL,FE,MN:VA;1)  298.15  -63652;   6000.   N  REF:346 !
$PARA G(FCC_A1,AL,FE,MN:VA;2)  298.15  -26753;   6000.   N  REF:346 !
PARA G(FCC_A1,AL,MN:VA;0)  298.15  -69300+25*T;   6000.   N REF:274 !
PARA G(FCC_A1,AL,MN:VA;1)  298.15  8800;   6000.   N  REF:274 !
PARA G(FCC_A1,AL,NB:VA;0)  298.15  -113500+21.1*T;   6000.   N REF:372 !
PARA G(FCC_A1,AL,NB:VA;1)  298.15  5000;   6000.   N  REF:372 !
PARA G(FCC_A1,AL,NB:VA;2)  298.15  10000;   6000.   N  REF:372 !
PARA G(FCC_A1,AL,NI:VA;0)  298.15  -162407.75+16.212965*T;   6000. N REF:404 !
PARA G(FCC_A1,AL,NI:VA;1)  298.15  +73417.798-34.914*T;    6000.   N REF:404 !
PARA G(FCC_A1,AL,NI:VA;2)  298.15  +33471.014-9.837*T;    6000.   N REF:404 !
PARA G(FCC_A1,AL,NI:VA;3)  298.15  -30758.01+10.253*T;    6000.   N REF:404 !
PARA TC(FCC_A1,AL,NI:VA;0)  298.15  -1112;   6000.   N  REF:404 !
PARA TC(FCC_A1,AL,NI:VA;1)  298.15  1745;   6000.   N  REF:404 !
PARA G(FCC_A1,AL,SI:VA;0)  298.14  -3143.78+.39297*T;  2000.  N REF:376 !
PARA G(FCC_A1,AL,TI:VA;0)  298.15  -128970+39*T;   6000.   N REF:352 !
PARA G(FCC_A1,AL,TI:VA;1)  298.15  -5000;   6000.   N  REF:352 !
PARA G(FCC_A1,AL,TI:VA;2)  298.15  20000;   6000.   N  REF:352 !
PARA G(FCC_A1,CU,FE:VA;0)  298.15  +48232.57-8.60954*T;    6000.   N REF:349 !
PARA G(FCC_A1,CU,FE:VA;1)  298.15  +8861.88-5.28975*T;    6000.   N REF:349 !
PARA G(FCC_A1,CU,FE,MN:VA;0)  298.15  -50000;   6000.   N  REF:0 !
PARA G(FCC_A1,CU,FE,NI:VA;0)  298.15  -73272+30.9*T;    6000.   N REF:272 !
PARA TC(FCC_A1,CU,FE,NI:VA;0)  298.15  7000;   6000.   N  REF:272 !
PARA BMAGN(FCC_A1,CU,FE,NI:VA;0)  298.15  20;   6000.   N  REF:272 !
PARA G(FCC_A1,CU,NB:VA;0)  298.15  +45699.84-5.22785*T;   6000.   N REF:88 !
PARA G(FCC_A1,CU,NI:VA;0)  298.15  +8047.72+3.42217*T;   6000.   N REF:348 !
PARA G(FCC_A1,CU,NI:VA;1)  298.15  -2041.3+.99714*T;    6000.   N REF:348 !
PARA TC(FCC_A1,CU,NI:VA;0)  298.15  -935.5;   6000.   N  REF:272 !
PARA TC(FCC_A1,CU,NI:VA;1)  298.15  -594.9;   6000.   N  REF:272 !
PARA BMAGN(FCC_A1,CU,NI:VA;0)  298.15  -.7316;   6000.    N REF:272 !
PARA BMAGN(FCC_A1,CU,NI:VA;1)  298.15  -.3174;   6000.    N REF:272 !
PARA G(FCC_A1,CU,P:VA;0)  298.15  -135000+20*T;   6000.    N REF:286 !
PARA G(FCC_A1,CU,S:VA;0)  298.15  -76900-43*T;   6000.    N REF:0 !
PARA G(FCC_A1,CU,S:VA;0)  298.15  -102200-26.5*T;   6000. N BJL06 !
PARA G(FCC_A1,CU,SI:VA;0)  298.15  -34105.96-1.908*T;    6000.   N REF:359 !
PARA G(FCC_A1,CU,TI:VA;0)  298.15  +11872-11.154*T;    6000.   N REF:325 !
PARA G(FCC_A1,FE,MN:VA;0)  298.15  -7762+3.865*T;   6000.  N REF:257 !
PARA G(FCC_A1,FE,MN:VA;1)  298.15  -259;   6000.   N  REF:257 !
PARA TC(FCC_A1,FE,MN:VA;0)  298.15  -2282;   6000.   N  REF:257 !
PARA TC(FCC_A1,FE,MN:VA;1)  298.15  -2068;   6000.   N  REF:257 !
PARA G(FCC_A1,FE,MN,NI:VA;0)  298.15  -20000;   6000.   N  REF:0 !
PARA G(FCC_A1,FE,MN,SI:VA;0)  298.15  -56655-55.613*T;    6000.   N REF:345 !
PARA TC(FCC_A1,FE,MN,SI:VA;0)  298.15  13854;   6000.   N  REF:345 !
PARA G(FCC_A1,FE,NB:VA;0)  298.15  -26087+11*T;   6000.    N REF:459 !
PARA G(FCC_A1,FE,NI:VA;0)  298.15  -12054.355+3.27413*T;    6000.   N REF:154 !
PARA G(FCC_A1,FE,NI:VA;1)  298.15  +11082.13-4.45077*T;    6000.   N REF:154 !
PARA G(FCC_A1,FE,NI:VA;2)  298.15  -725.805174;   6000.   N REF:154 !
PARA TC(FCC_A1,FE,NI:VA;0)  298.15  2133;   6000.   N  REF:154 !
PARA TC(FCC_A1,FE,NI:VA;1)  298.15  -682;   6000.   N  REF:154 !
PARA BMAGN(FCC_A1,FE,NI:VA;0)  298.15  9.55;   6000.   N  REF:154 !
PARA BMAGN(FCC_A1,FE,NI:VA;1)  298.15  7.23;   6000.   N  REF:154 !
PARA BMAGN(FCC_A1,FE,NI:VA;2)  298.15  5.93;   6000.   N  REF:154 !
PARA BMAGN(FCC_A1,FE,NI:VA;3)  298.15  6.18;   6000.   N  REF:154 !
PARA G(FCC_A1,FE,P:VA;0)  298.15  -152922+17.339*T;    6000.   N REF:364 !
PARA G(FCC_A1,FE,S:VA;0)  298.15  -108733-18*T;   6000.    N REF:459 !
PARA G(FCC_A1,FE,SI:VA;0)  298.15  -125248+41.116*T;    6000.   N REF:95 !
PARA G(FCC_A1,FE,SI:VA;1)  298.15  -142708;   6000.   N  REF:95 !
PARA G(FCC_A1,FE,SI:VA;2)  298.15  89907;   6000.   N  REF:95 !
PARA G(FCC_A1,FE,TI:VA;0)  298.15  -51625+11*T;   6000.    N REF:380 !
PARA G(FCC_A1,FE,TI:VA;1)  298.15  -1950-6*T;   6000.   N  REF:380 !
PARA G(FCC_A1,FE,TI:VA;2)  298.15  14875;   6000.   N  REF:380 !
PARA G(FCC_A1,MN,NI:VA;0)  298.15  -58158+10.878*T;    6000.   N REF:178 !
PARA G(FCC_A1,MN,NI:VA;1)  298.15  6276;   6000.   N  REF:178 !
PARA G(FCC_A1,MN,SI:VA;0)  298.15  -95600+2.94097*T;    6000.   N REF:283 !
PARA G(FCC_A1,MN,SI:VA;1)  298.15  -7500;   6000.   N  REF:283 !
PARA G(FCC_A1,MN,TI:VA;0)  298.15  -26200+20*T;   6000.    N REF:358 !
PARA G(FCC_A1,NB,TI:VA;0)  298.15  13600;   6000.   N  REF:0 !
PARA G(FCC_A1,NI,P:VA;0)  298.15  -176522.3-8.6002*T;    6000.   N REF:388 !
PARA G(FCC_A1,NI,SI:VA;0)  298.15  -180612+48.1896*T;    6000.   N REF:325 !
PARA G(FCC_A1,NI,SI:VA;1)  298.15  -129600+11.0687*T;    6000.   N REF:325 !
PARA G(FCC_A1,NI,SI:VA;2)  298.15  +38561-35.8861*T;     6000.   N REF:325 !
PARA G(FCC_A1,NI,TI:VA;0)  298.15  -99290.4+6.21142*T;   6000.   N REF:402 !
PARA G(FCC_A1,NI,TI:VA;1)  298.15  -59449.5;   6000.   N  REF:402 !
PARA TC(FCC_A1,NI,TI:VA;0)  298.15  -4670;   6000.   N  REF:402 !


$ THIS PHASE HAS A DISORDERED CONTRIBUTION FROM FCC_A1                  
$ TYPE_DEFINITION + GES AMEND_PHASE_DESCRIPTION FCC_L12 DIS_PART FCC_A1,,,!
$ TYPE_DEFINITION - GES A_P_D FCC_L12 MAGNETIC  -3.0    2.80000E-01 !
$ PHASE FCC_L12  %+-  5 .25   .25   .25   .25   1 !
$    CONSTITUENT FCC_L12  :AL,FE% : AL,FE% : AL,FE% : AL,FE% : C,VA :  !
$
$   PARAMETER G(FCC_L12,AL:AL:AL:AL:C;0) 298.15 +ZERO#;  6000     N 07Sun2 !
$   PARAMETER G(FCC_L12,FE:AL:AL:AL:C;0) 298.15 +ZERO#;  6000     N 07Sun2 !
$   PARAMETER G(FCC_L12,AL:FE:AL:AL:C;0) 298.15 +ZERO#;  6000     N 07Sun2 !
$   PARAMETER G(FCC_L12,FE:FE:AL:AL:C;0) 298.15 +ZERO#;  6000     N 07Sun2 !
$   PARAMETER G(FCC_L12,AL:AL:FE:AL:C;0) 298.15 +ZERO#;  6000     N 07Sun2 !
$   PARAMETER G(FCC_L12,FE:AL:FE:AL:C;0) 298.15 +ZERO#;  6000     N 07Sun2 !
$   PARAMETER G(FCC_L12,AL:FE:FE:AL:C;0) 298.15 +ZERO#;  6000     N 07Sun2 !
$   PARAMETER G(FCC_L12,FE:FE:FE:AL:C;0) 298.15 +ZERO#;  6000     N 07Sun2 !
$   PARAMETER G(FCC_L12,AL:AL:AL:FE:C;0) 298.15 +ZERO#;  6000     N 07Sun2 !
$   PARAMETER G(FCC_L12,FE:AL:AL:FE:C;0) 298.15 +ZERO#;  6000     N 07Sun2 !
$   PARAMETER G(FCC_L12,AL:FE:AL:FE:C;0) 298.15 +ZERO#;  6000     N 07Sun2 !
$   PARAMETER G(FCC_L12,FE:FE:AL:FE:C;0) 298.15 +ZERO#;  6000     N 07Sun2 !
$   PARAMETER G(FCC_L12,AL:AL:FE:FE:C;0) 298.15 +ZERO#;  6000     N 07Sun2 !
$   PARAMETER G(FCC_L12,FE:AL:FE:FE:C;0) 298.15 +ZERO#;  6000     N 07Sun2 !
$   PARAMETER G(FCC_L12,AL:FE:FE:FE:C;0) 298.15 +ZERO#;  6000     N 07Sun2 !
$   PARAMETER G(FCC_L12,FE:FE:FE:FE:C;0) 298.15 +ZERO#;  6000     N 07Sun2 !
$   PARAMETER G(FCC_L12,AL:AL:AL:AL:VA;0) 298.15 +ZERO#;  6000     N 07Sun2 !
$   PARAMETER G(FCC_L12,FE:AL:AL:AL:VA;0) 298.15 +GAL3FE#;    6000   N 07Sun1 !
$   PARAMETER G(FCC_L12,AL:FE:AL:AL:VA;0) 298.15 +GAL3FE#;    6000   N 07Sun1 !
$   PARAMETER G(FCC_L12,FE:FE:AL:AL:VA;0) 298.15 +GAL2FE2#;   6000   N 07Sun1 !
$   PARAMETER G(FCC_L12,AL:AL:FE:AL:VA;0) 298.15 +GAL3FE#;    6000   N 07Sun1 !
$   PARAMETER G(FCC_L12,FE:AL:FE:AL:VA;0) 298.15 +GAL2FE2#;   6000   N 07Sun1 !
$   PARAMETER G(FCC_L12,AL:FE:FE:AL:VA;0) 298.15 +GAL2FE2#;   6000   N 07Sun1 !
$   PARAMETER G(FCC_L12,FE:FE:FE:AL:VA;0) 298.15 +GALFE3#;    6000   N 07Sun1 !
$   PARAMETER G(FCC_L12,AL:AL:AL:FE:VA;0) 298.15 +GAL3FE#;    6000   N 07Sun1 !
$   PARAMETER G(FCC_L12,FE:AL:AL:FE:VA;0) 298.15 +GAL2FE2#;   6000   N 07Sun1 !
$   PARAMETER G(FCC_L12,AL:FE:AL:FE:VA;0) 298.15 +GAL2FE2#;   6000   N 07Sun1 !
$   PARAMETER G(FCC_L12,FE:FE:AL:FE:VA;0) 298.15 +GALFE3#;    6000   N 07Sun1 !
$   PARAMETER G(FCC_L12,AL:AL:FE:FE:VA;0) 298.15 +GAL2FE2#;   6000   N 07Sun1 !
$   PARAMETER G(FCC_L12,FE:AL:FE:FE:VA;0) 298.15 +GALFE3#;    6000   N 07Sun1 !
$   PARAMETER G(FCC_L12,AL:FE:FE:FE:VA;0) 298.15 +GALFE3#;    6000   N 07Sun1 !
$   PARAMETER G(FCC_L12,FE:FE:FE:FE:VA;0) 298.15 +ZERO#;  6000     N 07Sun1 !
$   PARAMETER G(FCC_L12,AL,FE:AL,FE:*:*:VA;0) 298.15 +SROALFE#; 6000 N 07Sun1 !
$   PARAMETER G(FCC_L12,AL,FE:*:AL,FE:*:VA;0) 298.15 +SROALFE#; 6000 N 07Sun1 !
$   PARAMETER G(FCC_L12,AL,FE:*:*:AL,FE:VA;0) 298.15 +SROALFE#; 6000 N 07Sun1 !
$   PARAMETER G(FCC_L12,*:AL,FE:AL,FE:*:VA;0) 298.15 +SROALFE#; 6000 N 07Sun1 !
$   PARAMETER G(FCC_L12,*:*:AL,FE:AL,FE:VA;0) 298.15 +SROALFE#; 6000 N 07Sun1 !


PHASE KAPPA  %  3 .75  .25  .25 !
    CONSTITUENT KAPPA  :FE : AL : C%,VA :  !
PARA G(KAPPA,FE:AL:C;0)  298.15  +.75*GFEFCC#+.25*GHSERAL+.25*GHSERCC-20000;  
     6000.   N  REF:186 !
PARA G(KAPPA,FE:AL:VA;0) 298.15  +.75*GFEFCC#+.25*GHSERAL-20000+5.75*T; 
     6000. N 08BJL !
PARA G(KAPPA,FE:AL:C,VA;0) 298.15  -12000; 6000. N 08BJL !


PHASE FC_ORTHORHOMBIC  %  1  1.0  !
    CONSTITUENT FC_ORTHORHOMBIC  :S :  !

PARA G(FC_ORTHORHOMBIC,S;0)  298.14  +GHSERSS#;  1.30000E+03  N  REF:279 !


 PHASE FE4N  %  2 4   1 !
    CONSTITUENT FE4N  :FE,MN,NI : C :  !

PARA G(FE4N,FE:C;0)  298.15  +23224+4*GHSERFE#+GHSERCC#;   
  6000.   N REF:311 !
PARA G(FE4N,MN:C;0)  298.14  +UN_ASS#;  3.00000E+02  N REF:0 !
PARA G(FE4N,NI:C;0)  298.14  +UN_ASS#;  3.00000E+02  N REF:0 !


 PHASE FECN_CHI  %  2 2.2   1 !
    CONSTITUENT FECN_CHI  :FE : C :  !

PARA G(FECN_CHI,FE:C;0)  298.15  +9131-4.539*T+2.2*GHSERFE#
  +GHSERCC#;   6000.   N REF:311 !


 PHASE FES  %  2 1   1 !
    CONSTITUENT FES  :CU,FE%,MN,NI,TI,VA : S :  !

PARA G(FES,CU:S;0)  298.15  +GHSERCU#+GHSERSS#;   6000.  N BJL06 !
PARA G(FES,FE:S;0)  298.15  +GFES#;   6000.   N REF:456 !
PARA G(FES,MN:S;0)  298.15  +GMNS#-1981+16015;   6000.    N REF:459 !
PARA G(FES,NI:S;0)  298.15  +GNIS#+4000;   6000.   N  REF:459 !
PARA G(FES,TI:S;0)  298.15  +GHSERTI#+GHSERSS#-98722-122.18225*T;
     6000.   N REF:459 !
PARA G(FES,VA:S;0)  298.14  +258600+GHSERSS#;  2000.  N  REF:456 !
PARA G(FES,CU,FE:S;0)  298.14  -90000;         2000.  N  BJL06 !
PARA G(FES,FE,VA:S;0)  298.14  -407000+10*T;   2000.  N  REF:456 !
PARA G(FES,FE,VA:S;1)  298.14  +60000+20*T;    2000.  N  REF:456 !
PARA G(FES,FE,TI:S;0)  298.14  +50000;         2000.  N  REF:459 !
PARA G(FES,NI,VA:S;0)  298.14  -407000+10*T;   2000.  N  REF:422 !
PARA G(FES,NI,VA:S;1)  298.14  +60000+20*T;    2000.  N  REF:422 !
PARA G(FES,TI,VA:S;0)  298.14  -407000+10*T;   2000.  N  REF:459 !
PARA G(FES,TI,VA:S;1)  298.14  +60000+20*T;    2000.  N  REF:459 !


 PHASE FES2  %  2 1   2 !
    CONSTITUENT FES2  :FE,NI : S :  !

PARA G(FES2,FE:S;0)  298.14  -177763+48.567*T+GHSERFE#
  +2*GHSERSS#;  2000.  N REF:456 !
PARA G(FES2,NI:S;0)  298.15  +3*GNIS2#-6900;   6000.   N 
  REF:459 !


 PHASE GRAPHITE  %  1  1.0  !
    CONSTITUENT GRAPHITE  :C :  !

PARA G(GRAPHITE,C;0)  298.15  +GHSERCC#+GPCGRA#;   6000.  
   N REF:279 !


 TYPE_DEFINITION ( GES A_P_D HCP_A3 MAGNETIC  -3.0    2.80000E-01 !
 PHASE HCP_A3  %(  2 1   .5 !
    CONSTITUENT HCP_A3  :AL,CU,FE,MN,NB,NI,SI,TI% : C,N,VA% :  !

PARA G(HCP_A3,AL:C;0)  298.14  +UN_ASS#;  3.00000E+02  N REF:0 !
PARA G(HCP_A3,CU:C;0)  298.14  +UN_ASS#;  3.00000E+02  N REF:0 !
PARA G(HCP_A3,FE:C;0)  298.15  +52905-11.9075*T+GFEFCC#+.5*GHSERCC#+GPCFCC#;
     6000.   N REF:186 !
PARA G(HCP_A3,MN:C;0)  298.15  -16692+4.319*T+GHSERMN#+.5*GHSERCC#; 
     6000.   N REF:263 !
PARA G(HCP_A3,NB:C;0)  298.15  -103175+206.3004*T-34.986618*T*LN(T)
     -.002897*T**2-58298590*T**(-3)+252376*T**(-1);    6000.   N REF:459 !
PARA G(HCP_A3,NI:C;0)  298.15  +34796+2.665*T+GHSERNI#+.5*GHSERCC#; 
     6000.   N REF:26 !
PARA TC(HCP_A3,NI:C;0)  298.15  633;   6000.   N REF:279 !
PARA BMAGN(HCP_A3,NI:C;0)  298.15  .52;   6000.   N  REF:26 !
PARA G(HCP_A3,SI:C;0)  298.15  +GHSERSI#+.5*GHSERCC#+UN_ASS#;  6000.  N REF:0 !
PARA G(HCP_A3,TI:C;0)  298.15  -67577-8.6*T+GHSERTI#+.5*GHSERCC#;
     6000.   N REF:384 !
PARA G(HCP_A3,AL:N;0)  298.15  +GHSERAL#+.5*GHSERNN#+80000;  6000. N REF:461 !
PARA G(HCP_A3,CU:N;0)  298.15  +300000+GHSERCU#+.5*GHSERNN#; 6000. N REF:334 !
PARA G(HCP_A3,FE:N;0)  298.15  -12015+37.98*T+GHSERFE#+.5*GHSERNN#;
     6000.   N REF:124 !
PARA G(HCP_A3,MN:N;0)  298.15  -60607+211.1804*T-37.7331*T*LN(T)
     +129442*T**(-1);   6000.   N REF:339 !
PARA G(HCP_A3,NB:N;0)  298.15  -135568+59.295*T-2*T*LN(T)+GHSERNB#+.5*GHSERNN#;
     6000.   N REF:326 !
PARA G(HCP_A3,NI:N;0)  298.15  +GHSERNI#+.5*GHSERNN#-4409.6+72.93*T
     -7.36*T*LN(T)+.00614*T**2;   6000.   N REF:126 !
PARA G(HCP_A3,SI:N;0)  298.15  +GHSERSI#+.5*GHSERNN#;   6000.   N REF:325 !
PARA G(HCP_A3,TI:N;0)  298.15  -6046.53-2.653*T+.5*GHSERTI#+.5*GHSERTIN#;
     6000.   N REF:337 !
PARA G(HCP_A3,AL:VA;0)  298.14  +GALHCP#;  2.90000E+03  N  REF:279 !
PARA G(HCP_A3,CU:VA;0)  298.14  +600+.2*T+GHSERCU#;   3.20000E+03  N REF:279 !
PARA G(HCP_A3,FE:VA;0)  298.14  +GHSERFE#+GPFEHCP#-3705.78+12.591*T
     -1.15*T*LN(T)+6.4E-04*T**2;  1.81100E+03  Y
    -3957.199+5.24951*T+4.9251E+30*T**(-9)+GHSERFE#+GPFEHCP#; 6000. N REF:279 !
PARA G(HCP_A3,MN:VA;0)  298.14  -4439.3+133.007*T-24.5177*T*LN(T)
     -.006*T**2+69600*T**(-1);  1.51900E+03  Y
   -27070.1+310.7894*T-48*T*LN(T)+3.86196E+30*T**(-9);  2000.  N  REF:279 !
PARA TC(HCP_A3,MN:VA;0)  298.14  -1620;  2000.  N REF:277 !
PARA BMAGN(HCP_A3,MN:VA;0)  298.14  -1.86;  2000.  N  REF:277 !
PARA G(HCP_A3,NB:VA;0)  298.15  +10000+2.4*T+GHEXTNB#;    6000.   N REF:279 !
PARA G(HCP_A3,NI:VA;0)  298.14  +1046+1.255*T+GHSERNI#;   3000.  N REF:279 !
PARA TC(HCP_A3,NI:VA;0)  298.15  633;   6000.   N REF:279 !
PARA BMAGN(HCP_A3,NI:VA;0)  298.15  .52;   6000.   N  REF:279 !
PARA G(HCP_A3,SI:VA;0)  298.14  +49200-20.8*T+GHSERSI#;  3600. N REF:279 !
PARA G(HCP_A3,TI:VA;0)  298.14  +GHSERTI#;  4.00000E+03  N  REF:279 !
PARA G(HCP_A3,FE,MN:C;0)  298.15  -2685-20*T;   6000.   N  REF:263 !
PARA G(HCP_A3,FE,NI:C;0)  298.15  +49074-7.32*T;   6000.   N REF:188 !
PARA G(HCP_A3,FE,NI:C;1)  298.15  -25800;   6000.   N  REF:188 !
PARA G(HCP_A3,FE:C,VA;0)  298.15  -17335;   6000.   N  REF:186 !
PARA G(HCP_A3,FE:C,N;0)   298.15  -66152;   6000.   N  REF:311 !
PARA G(HCP_A3,MN:C,VA;0)  298.15  +8552-9.367*T;   6000.   N REF:263 !
PARA G(HCP_A3,NB,TI:C;0)  298.15  -10739+13.0928*T;    6000.   N REF:0 !
PARA G(HCP_A3,NB:C,VA;0)  298.15  4735;   6000.   N  REF:459 !
PARA G(HCP_A3,NB:C,N;0)  298.15  -15000;   6000.   N  REF:0 !
PARA G(HCP_A3,NB:C,N,VA;0)  298.15  -30000;   6000.   N  REF:0 !
PARA G(HCP_A3,TI:C,N;0)  298.15  -32725;   6000.   N  REF:330 !
PARA G(HCP_A3,TI:C,N,VA;0)  298.15  -15000;   6000.   N  REF:0 !
PARA G(HCP_A3,FE,NB:N;0)  298.15  -4784;   6000.   N  REF:59 !
PARA G(HCP_A3,FE:N,VA;0)  298.15  +10345-19.71*T;   6000.  N REF:124 !
PARA G(HCP_A3,FE:N,VA;1)  298.15  -11130+11.84*T;   6000.  N REF:124 !
PARA G(HCP_A3,MN:N,VA;0)  298.15  -7194-5.2075*T;   6000.  N REF:339 !
PARA G(HCP_A3,MN:N,VA;1)  298.15  -11810+6.9538*T;    6000.   N REF:339 !
PARA G(HCP_A3,NB,TI:N;0)  298.15  -8430+13.0928*T;    6000.   N REF:0 !
PARA G(HCP_A3,TI:N,VA;0)  298.15  -13501;   6000.   N  REF:337 !
PARA G(HCP_A3,AL,CU:VA;0)  298.15  38107;   6000.   N  REF:0 !
PARA G(HCP_A3,AL,FE:VA;0)  298.15  -106903+20*T;   6000.   N REF:346 !
PARA G(HCP_A3,AL,MN:VA;0)  298.15  -108066+43.83*T;    6000.   N REF:274 !
PARA G(HCP_A3,AL,MN:VA;1)  298.15  -54519.8+40*T;   6000.  N REF:274 !
PARA G(HCP_A3,AL,NB:VA;0)  298.15  -113500+21.1*T;    6000.   N REF:372 !
PARA G(HCP_A3,AL,NB:VA;1)  298.15  5000;   6000.   N  REF:372 !
PARA G(HCP_A3,AL,NB:VA;2)  298.15  10000;   6000.   N  REF:372 !
PARA G(HCP_A3,AL,NB,TI:VA;0)  298.15  -10*T;   6000.   N  REF:455 !
PARA G(HCP_A3,AL,SI:VA;0)  298.14  -3143.78+.39297*T;   2000.  N REF:376 !
PARA G(HCP_A3,AL,TI:VA;0)  298.15  -133500+39*T;   6000.   N REF:352 !
PARA G(HCP_A3,AL,TI:VA;1)  298.15  750;   6000.   N  REF:352 !
PARA G(HCP_A3,AL,TI:VA;2)  298.15  17500;   6000.   N  REF:352 !
PARA G(HCP_A3,CU,FE:VA;0)  298.15  +48232.57-8.60954*T;    6000.   N REF:349 !
PARA G(HCP_A3,CU,FE:VA;1)  298.15  +8861.88-5.28975*T;    6000.   N REF:349 !
PARA G(HCP_A3,CU,NI:VA;0)  298.15  +8047.72+3.42217*T;    6000.   N REF:348 !
PARA G(HCP_A3,CU,NI:VA;1)  298.15  -2041.3+.99714*T;    6000.   N REF:348 !
PARA G(HCP_A3,CU,SI:VA;0)  298.15  -19948-2.356*T;    6000.   N REF:359 !
PARA G(HCP_A3,CU,SI:VA;1)  298.15  -23800-1.97*T;   6000.  N REF:359 !
PARA G(HCP_A3,CU,SI:VA;2)  298.15  -20;   6000.   N  REF:359 !
PARA G(HCP_A3,CU,TI:VA;0)  298.15  +41820-25.9*T;   6000.  N REF:325 !
PARA G(HCP_A3,FE,MN:VA;0)  298.15  -5582+3.865*T;   6000.  N REF:257 !
PARA G(HCP_A3,FE,MN:VA;1)  298.15  273;   6000.   N  REF:257 !
PARA G(HCP_A3,FE,MN,SI:VA;0)  298.15  -24892-154.98*T;    6000.   N REF:345 !
PARA G(HCP_A3,FE,NB:VA;0)  298.15  -26087+11*T;   6000.    N REF:459 !
PARA G(HCP_A3,FE,NI:VA;0)  298.15  -12054.355+3.27413*T;    6000.   N REF:154 !
PARA G(HCP_A3,FE,NI:VA;1)  298.15  +11082-4.45077*T;    6000.   N REF:154 !
PARA G(HCP_A3,FE,NI:VA;2)  298.15  -725.8;   6000.   N  REF:154 !
PARA G(HCP_A3,FE,SI:VA;0)  298.15  -123468+41.116*T;    6000.   N REF:345 !
PARA G(HCP_A3,FE,SI:VA;1)  298.15  -142708;   6000.   N  REF:345 !
PARA G(HCP_A3,FE,SI:VA;2)  298.15  89907;   6000.   N  REF:345 !
PARA G(HCP_A3,FE,TI:VA;0)  298.15  -28750+11*T;   6000.    N REF:380 !
PARA G(HCP_A3,FE,TI:VA;1)  298.15  -1700-6*T;   6000.   N  REF:380 !
PARA G(HCP_A3,FE,TI:VA;2)  298.15  15000;   6000.   N  REF:380 !
PARA G(HCP_A3,MN,SI:VA;0)  298.15  -86775+2.94*T;   6000.  N REF:345 !
PARA G(HCP_A3,MN,SI:VA;1)  298.15  -7500;   6000.   N  REF:345 !
PARA G(HCP_A3,MN,TI:VA;0)  298.15  22100;   6000.   N  REF:358 !
PARA G(HCP_A3,NB,TI:VA;0)  298.15  13600;   6000.   N  REF:0 !
PARA G(HCP_A3,NI,SI:VA;0)  298.15  -180612+48.1896*T;    6000.   N REF:325 !
PARA G(HCP_A3,NI,SI:VA;1)  298.15  -129600+11.0687*T;    6000.   N REF:325 !
PARA G(HCP_A3,NI,SI:VA;2)  298.15  +38561-35.8861*T;    6000.   N REF:325 !
PARA G(HCP_A3,NI,TI:VA;0)  298.15  -20000;   6000.   N  REF:402 !
PARA G(HCP_A3,SI,TI:VA;0)  298.15  -302731+69.0847*T;    6000.   N REF:360 !
PARA G(HCP_A3,SI,TI:VA;1)  298.15  +25025-2.002*T;    6000.   N REF:360 !
PARA G(HCP_A3,SI,TI:VA;2)  298.15  +83941-6.7153*T;    6000.   N REF:360 !


TYPE_DEFINITION ) GES A_P_D CBCC_A12 MAGNETIC  -3.0    2.80000E-01 !
PHASE CBCC_A12  %)  2 1   1 !
    CONSTITUENT CBCC_A12  :AL,FE,MN%,NI,SI,TI : C,VA% :  !
PARA G(CBCC_A12,AL:C;0)  298.14  +UN_ASS#;  3.00000E+02  N  REF:0 !
PARA G(CBCC_A12,FE:C;0)  298.15  +80000+GHSERFE#+GHSERCC#; 6000. N REF:263 !
PARA G(CBCC_A12,MN:C;0)  298.15  -10770+30*T+GHSERMN#+GHSERCC#; 
    6000.   N REF:263 !
PARA G(CBCC_A12,NI:C;0)  298.14  +UN_ASS#;  3.00000E+02  N  REF:0 !
PARA G(CBCC_A12,SI:C;0)  298.14  +1000000+566.0326*T-85.955678*T*LN(T)
     -.007814909*T**2+3.7239E-07*T**3+1688653*T**(-1);  3000.  N REF:173 !
PARA G(CBCC_A12,TI:C;0)  298.14  +UN_ASS#;  3.00000E+02  N  REF:0 !
PARA G(CBCC_A12,AL:VA;0)  298.14  +10083.4-4.813*T+GHSERAL#;  2900. N REF:279 !
PARA G(CBCC_A12,FE:VA;0)  298.15  +4745+GHSERFE#;   6000.  N REF:279 !
PARA G(CBCC_A12,MN:VA;0)  298.14  +GHSERMN#;  2000.  N  REF:279 !
PARA TC(CBCC_A12,MN:VA;0)  298.14  -285;  2000.  N  REF:277 !
PARA BMAGN(CBCC_A12,MN:VA;0)  298.14  -.66;  2000.  N  REF:277 !
PARA G(CBCC_A12,NI:VA;0)  298.14  +3556+GHSERNI#;  3000.   N REF:279 !
PARA G(CBCC_A12,SI:VA;0)  298.14  +50208-20.377*T+GHSERSI#;  3600. N REF:279 !
PARA G(CBCC_A12,TI:VA;0)  298.14  +4602.2+GHSERTI#;   4.00000E+03  N REF:279 !
PARA G(CBCC_A12,FE,MN:C;0)  298.15  +34052-23.467*T;    6000.   N REF:263 !
PARA G(CBCC_A12,FE:C,VA;0)  298.15  -34671;   6000.   N  REF:263 !
PARA G(CBCC_A12,MN:C,VA;0)  298.15  -43433;   6000.   N  REF:263 !
PARA G(CBCC_A12,AL,MN:VA;0)  298.15  -101410+43*T;    6000.   N REF:274 !
PARA G(CBCC_A12,FE,MN:VA;0)  298.15  -10184;   6000.   N  REF:257 !
PARA G(CBCC_A12,FE,MN,SI:VA;0)  298.15  -91507;   6000.   N REF:345 !
PARA G(CBCC_A12,FE,SI:VA;0)  298.15  -153141+46.48*T;    6000.   N REF:345 !
PARA G(CBCC_A12,FE,SI:VA;1)  298.15  -92352;   6000.   N  REF:345 !
PARA G(CBCC_A12,FE,SI:VA;2)  298.15  62240;   6000.   N  REF:345 !
PARA G(CBCC_A12,MN,NI:VA;0)  298.15  -54754.84+17.991*T;   6000.   N REF:178 !
PARA G(CBCC_A12,MN,NI:VA;1)  298.15  -11924;   6000.   N  REF:178 !
PARA G(CBCC_A12,MN,SI:VA;0)  298.15  -142743.62+22.3961*T;  6000. N REF:283 !
PARA G(CBCC_A12,MN,SI:VA;1)  298.15  +16440.608-3.5300332*T;  6000. N REF:283 !
PARA G(CBCC_A12,MN,TI:VA;0)  298.15  -29500+20*T;   6000.  N REF:358 !
PARA G(CBCC_A12,MN,TI:VA;1)  298.15  -3635-5*T;   6000.    N REF:358 !


PHASE CUB_A13  %  2 1   1 !
    CONSTITUENT CUB_A13  :AL,FE,MN%,NI,SI,TI : C,VA% :  !
PARA G(CUB_A13,AL:C;0)  298.14  +UN_ASS#;  3.00000E+02  N REF:0 !
PARA G(CUB_A13,FE:C;0)  298.15  +90000+GHSERFE#+GHSERCC#;  6000.  N REF:263 !
PARA G(CUB_A13,MN:C;0)  298.15  +5000+30*T+GHSERMN#+GHSERCC#; 6000. N REF:263 !
PARA G(CUB_A13,NI:C;0)  298.14  +UN_ASS#;  3.00000E+02  N REF:0 !
PARA G(CUB_A13,SI:C;0)  298.14  +1000000+566.0326*T-85.955678*T*LN(T)
     -.007814909*T**2+3.7239E-07*T**3+1688653*T**(-1);  3000.  N REF:173 !
PARA G(CUB_A13,TI:C;0)  298.14  +UN_ASS#;  3.00000E+02  N REF:0 !
PARA G(CUB_A13,AL:VA;0)  298.14  +10920.44-4.8116*T+GHSERAL#; 2900. N REF:279 !
PARA G(CUB_A13,FE:VA;0)  298.15  +3745+GHSERFE#;   6000.   N REF:279 !
PARA G(CUB_A13,MN:VA;0)  298.14  -5800.4+135.995*T
  -24.8785*T*LN(T)-.00583359*T**2+70269*T**(-1);  1.51900E+03  Y
   -28290.76+311.2933*T-48*T*LN(T)+3.96757E+30*T**(-9);  2000.  N  REF:279 !
PARA G(CUB_A13,NI:VA;0)  298.14  +2092+GHSERNI#;  3000.   N REF:279 !
PARA G(CUB_A13,SI:VA;0)  298.14  +47279-20.377*T+GHSERSI#;  3600. N REF:279 !
PARA G(CUB_A13,TI:VA;0)  298.14  +7531.2+GHSERTI#;  4.00000E+03  N REF:279 !
PARA G(CUB_A13,FE,MN:C;0)  298.15  +34052-23.467*T;    6000.   N REF:263 !
PARA G(CUB_A13,FE:C,VA;0)  298.15  -34671;   6000.   N  REF:263 !
PARA G(CUB_A13,MN:C,VA;0)  298.15  -43433;   6000.   N  REF:263 !
PARA G(CUB_A13,AL,FE:VA;0)  298.15  -114000+20*T;   6000.  N REF:346 !
PARA G(CUB_A13,AL,MN:VA;0)  298.15  -119022+52.507*T;    6000.   N REF:274 !
PARA G(CUB_A13,AL,MN:VA;1)  298.15  -1763;   6000.   N  REF:274 !
PARA G(CUB_A13,FE,MN:VA;0)  298.15  -11518+2.819*T;    6000.   N REF:257 !
PARA G(CUB_A13,FE,MN,SI:VA;0)  298.15  -91507;   6000.    N REF:345 !
PARA G(CUB_A13,FE,SI:VA;0)  298.15  -153141+46.48*T;    6000.   N REF:345 !
PARA G(CUB_A13,FE,SI:VA;1)  298.15  -92352;   6000.   N  REF:345 !
PARA G(CUB_A13,FE,SI:VA;2)  298.15  62240;   6000.   N  REF:345 !
PARA G(CUB_A13,MN,NI:VA;0)  298.15  -62040.75+26.82825*T;   6000.  N REF:178 !
PARA G(CUB_A13,MN,NI:VA;1)  298.15  -12370.01;   6000.    N REF:178 !
PARA G(CUB_A13,MN,SI:VA;0)  298.15  -142343.62+21.89261*T;  6000.  N REF:283 !
PARA G(CUB_A13,MN,SI:VA;1)  298.15  +16440.608-3.5300332*T;  6000.  N REF:283 !
PARA G(CUB_A13,MN,TI:VA;0)  298.15  -34000+20*T;   6000.  N REF:358 !


PHASE LAVES_PHASE  %  2 2   1 !
    CONSTITUENT LAVES_PHASE  :AL,CU,FE%,MN,NB,TI : AL,CU,FE,MN,NB%,TI% :  !
PARA G(LAVES_PHASE,AL:AL;0)  298.15  +15000+3*GHSERAL#;   6000.   N REF:355 !
PARA G(LAVES_PHASE,CU:AL;0)  298.15  +15000+2*GHSERCU#+GHSERAL#;
     6000.   N REF:355 !
       PARA G(LAVES_PHASE,FE:AL;0) 298.15 0; 6000 N!
       PARA G(LAVES_PHASE,MN:AL;0) 298.15 0; 6000 N!
       PARA G(LAVES_PHASE,NB:AL;0) 298.15 0; 6000 N!
PARA G(LAVES_PHASE,TI:AL;0)  298.15  +30000+2*GHSERTI#+GHSERAL#
  -17000+121500-31.2*T;   6000.   N REF:0 !
PARA G(LAVES_PHASE,AL:CU;0)  298.15  +15000+2*GHSERAL#+GHSERCU#;
     6000.   N REF:355 !
PARA G(LAVES_PHASE,CU:CU;0)  298.15  +15000+3*GHSERCU#;    6000.   N REF:355 !
       PARA G(LAVES_PHASE,FE:CU;0) 298.15 0; 6000 N!
       PARA G(LAVES_PHASE,MN:CU;0) 298.15 0; 6000 N!
       PARA G(LAVES_PHASE,NB:CU;0) 298.15 0; 6000 N!
       PARA G(LAVES_PHASE,TI:CU;0) 298.15 0; 6000 N!
       PARA G(LAVES_PHASE,AL:FE;0) 298.15 0; 6000 N!
       PARA G(LAVES_PHASE,CU:FE;0) 298.15 0; 6000 N!
PARA G(LAVES_PHASE,FE:FE;0)  298.15  +15000+3*GHSERFE#;    6000.   N REF:380 !
PARA G(LAVES_PHASE,MN:FE;0)  298.15  +15000+2*GHSERMN#+GHSERFE#;
     6000.   N REF:0 !
PARA G(LAVES_PHASE,NB:FE;0)  298.15  +15000+2*GHSERNB#+GHSERFE#;
     6000.   N REF:459 !
PARA G(LAVES_PHASE,TI:FE;0)  298.15  +15000+GHSERFE#+2*GHSERTI#;
     6000.   N REF:380 !
       PARA G(LAVES_PHASE,AL:MN;0) 298.15 0; 6000 N!
       PARA G(LAVES_PHASE,CU:MN;0) 298.15 0; 6000 N!
PARA G(LAVES_PHASE,FE:MN;0)  298.15  +15000+2*GHSERFE#+GHSERMN#;
     6000.   N REF:0 !
PARA G(LAVES_PHASE,MN:MN;0)  298.15  +3000+3*GHSERMN#;    6000.   N REF:358 !
       PARA G(LAVES_PHASE,NB:MN;0) 298.15 0; 6000 N !
PARA G(LAVES_PHASE,TI:MN;0)  298.15  +3000+2*GHSERTI#+GHSERMN#; 
    6000.   N REF:358 !
       PARA G(LAVES_PHASE,AL:NB;0) 298.15 0; 6000 N!
       PARA G(LAVES_PHASE,CU:NB;0) 298.15 0; 6000 N!
PARA G(LAVES_PHASE,FE:NB;0)  298.15  -70170+13.8*T+2*GFEFCC#
  +GHSERNB#;   6000.   N REF:0 !
PARA G(LAVES_PHASE,MN:NB;0)  298.15  +15000+2*GHSERMN#+GHSERNB#;
     6000.   N REF:459 !
PARA G(LAVES_PHASE,NB:NB;0)  298.15  +15000+3*GHSERNB#;    6000.   N REF:408 !
PARA G(LAVES_PHASE,TI:NB;0)  298.15  +15000+2*GHSERTI#+GHSERNB#;
     6000.   N REF:459 !
PARA G(LAVES_PHASE,AL:TI;0)  298.15  +2*GHSERAL#+GHSERTI#-121500+31.2*T+17000;
     6000.   N REF:0 !
       PARA G(LAVES_PHASE,CU:TI;0) 298.15 0; 6000 N!
PARA G(LAVES_PHASE,FE:TI;0)  298.15  -90800+409*T
  -73.55318*T*LN(T)-.01017*T**2+124200*T**(-1);   6000.   N REF:380 !
PARA G(LAVES_PHASE,MN:TI;0)  298.15  -26400+2*GHSERMN#+GHSERTI#;
     6000.   N REF:358 !
PARA G(LAVES_PHASE,NB:TI;0)  298.15  +15000+2*GHSERNB#+GHSERTI#;
     6000.   N REF:459 !
PARA G(LAVES_PHASE,TI:TI;0)  298.15  +15000+3*GHSERTI#;    6000.   N REF:351 !
PARA G(LAVES_PHASE,AL,CU:AL;0)  298.15  -24000+2.44*T;    6000.   N REF:355 !
PARA G(LAVES_PHASE,AL,CU:CU;0)  298.15  -24000+2.44*T;    6000.   N REF:355 !
PARA G(LAVES_PHASE,FE,NB:*;0)  298.15  30000;   6000.   N  REF:459 !
PARA G(LAVES_PHASE,FE,TI:*;0)  298.15  -38000;   6000.    N REF:380 !
PARA G(LAVES_PHASE,*:FE,NB;0)  298.15  30000;   6000.   N  REF:459 !
PARA G(LAVES_PHASE,*:FE,TI;0)  298.15  16000;   6000.   N  REF:380 !
PARA G(LAVES_PHASE,MN,TI:*;0)  298.15  27000;   6000.   N  REF:358 !
PARA G(LAVES_PHASE,*:MN,TI;0)  298.15  15000;   6000.   N  REF:358 !


PHASE M23C6  %  3 20   3   6 !
    CONSTITUENT M23C6  :FE%,MN,NI : FE%,MN,NI : C :  !
PARA G(M23C6,FE:FE:C;0)  298.15  +GFEM23C6#;   6000.   N  REF:98 !
PARA G(M23C6,MN:FE:C;0)  298.15  +.869565*GMNM23C6#+.130435*GFEM23C6#; 
     6000.   N REF:263 !
PARA G(M23C6,NI:FE:C;0)  298.15  +.869565*GNIM23C6#+.130435*GFEM23C6#; 
     6000.   N REF:314 !
PARA G(M23C6,FE:MN:C;0)  298.15  +.869565*GFEM23C6#+.130435*GMNM23C6#; 
     6000.   N REF:263 !
PARA G(M23C6,MN:MN:C;0)  298.15  +GMNM23C6#;   6000.   N  REF:263 !
PARA G(M23C6,NI:MN:C;0)  298.15  +.869565*GNIM23C6#+.130435*GMNM23C6#;
     6000.   N REF:325 !
PARA G(M23C6,FE:NI:C;0)  298.15  +.869565*GFEM23C6#+.130435*GNIM23C6#;
     6000.   N REF:314 !
PARA G(M23C6,MN:NI:C;0)  298.15  +.869565*GMNM23C6#+.130435*GNIM23C6#;
     6000.   N REF:325 !
PARA G(M23C6,NI:NI:C;0)  298.15  +GNIM23C6#;   6000.   N  REF:314 !
PARA G(M23C6,FE,MN:FE,MN:C;0)  298.15  -100000;   6000.    N REF:263 !
PARA G(M23C6,FE,NI:FE:C;0)  298.15  196000;   6000.   N  REF:314 !
PARA G(M23C6,FE,NI:NI:C;0)  298.15  196000;   6000.   N  REF:314 !


PHASE M2P  %  2 2   1 !
    CONSTITUENT M2P  :FE,NI : P :  !
PARA G(M2P,FE:P;0)  298.15  -174883+372.234*T-66.67*T*LN(T)-.01435*T**2;
     6000.   N REF:364 !
PARA G(M2P,NI:P;0)  298.15  +2*GHSERNI#+GPPRED#-188371.2-13.2747*T;
     6000.   N REF:388 !


PHASE M3P  %  2 3   1 !
    CONSTITUENT M3P  :CU,FE,NI : P :  !
PARA G(M3P,CU:P;0)  298.15  +3*GHSERCU#+GPPRED#+200000;   6000.   N REF:213 !
PARA G(M3P,FE:P;0)  298.15  -186514+472.847*T-85.61*T*LN(T)-.0225*T**2; 
     6000.   N REF:364 !
PARA G(M3P,NI:P;0)  298.15  +3*GHSERNI#+GPPRED#-201532.4-13.8632*T;
     6000.   N REF:388 !


PHASE M3SI  %  2 3   1 !
    CONSTITUENT M3SI  :FE,MN : SI :  !
PARA G(M3SI,FE:SI;0)  298.15  +3*GHSERFE#+GHSERSI#-94274-3.56*T; 
     6000.   N REF:345 !
PARA G(M3SI,MN:SI;0)  298.15  +4*GMN3SI#;   6000.   N  REF:283 !
PARA G(M3SI,FE,MN:SI;0)  298.15  -16552;   6000.   N  REF:345 !


PHASE M5C2  %  2 5   2 !
    CONSTITUENT M5C2  :FE,MN : C :  !
PARA G(M5C2,FE:C;0)  298.15  +5*GHSERFE#+2*GHSERCC#+54852-33.7518*T; 
     6000.   N REF:314 !
PARA G(M5C2,MN:C;0)  298.15  -76849+8.517*T+5*GHSERMN#+2*GHSERCC#; 
     6000.   N REF:263 !
PARA G(M5C2,FE,MN:C;0)  298.15  -42056+3.5*T;   6000.   N  REF:314 !


PHASE M7C3  %  2 7   3 !
    CONSTITUENT M7C3  :FE,MN,NI : C :  !
PARA G(M7C3,FE:C;0)  298.15  +7*GHSERFE#+3*GHSERCC#+75000-48.2168*T; 
     6000.   N REF:314 !
PARA G(M7C3,MN:C;0)  298.15  -111765+13.092*T+7*GHSERMN#+3*GHSERCC#;
     6000.   N REF:263 !
PARA G(M7C3,NI:C;0)  298.15  +7*GHSERNI#+3*GHSERCC#+107130-36.605*T;
     6000.   N REF:314 !
PARA G(M7C3,FE,MN:C;0)  298.15  -43057+4.0625*T;   6000.   N REF:314 !
PARA G(M7C3,FE,NI:C;0)  298.15  68600;   6000.   N  REF:314 !


PHASE MC_ETA  %  2 1   1 !
    CONSTITUENT MC_ETA  :TI : C%,VA :  !
PARA G(MC_ETA,TI:C;0)  298.15  +GHSERTI#+GHSERCC#-78000-11*T; 6000. N REF:459 !
PARA G(MC_ETA,TI:VA;0)  298.15  +GHSERTI#+20000;   6000.  N REF:335 !


PHASE MNS  %  2 1   1 !
    CONSTITUENT MNS  :CU,FE,MN% : S :  !
PARA G(MNS,CU:S;0)  298.15  +GHSERCU#+GHSERSS#;   6000.  N BJL06 !
PARA G(MNS,FE:S;0)  298.15  +GFES#+2563;   6000.   N  REF:459 !
PARA G(MNS,MN:S;0)  298.15  +GMNS#-1981;   6000.   N  REF:459 !
PARA G(MNS,CU,MN:S;0)  298.14  -90000;            6000.  N  BJL06 !
PARA G(MNS,FE,MN:S;0)  298.15  +10204-5.5362*T;   6000.   N REF:459 !


PHASE MONOCLINIC  %  1  1.0  !
    CONSTITUENT MONOCLINIC  :S :  !
PARA G(MONOCLINIC,S;0)  298.14  -5701.485+89.000772*T-17.318*T*LN(T)
     -.0101215*T**2;  3.88360E+02  Y
     -7435.888+114.512564*T-21.1094347*T*LN(T)-.008604142*T**2
     +1.118079E-06*T**3+120740*T**(-1);  1.30000E+03  N REF:279 !


PHASE RED_P  %  1  1.0  !
    CONSTITUENT RED_P  :P :  !
PARA G(RED_P,P;0)  2.50000E+02  +GPPRED#;  3000.  N REF:279 !


PHASE WHITE_P  %  1  1.0  !
    CONSTITUENT WHITE_P  :P :  !
PARA G(WHITE_P,P;0)  2.50000E+02  +GHSERPP#;  3000.  N REF:279 !

 PHASE AL13FE4  %  3 .6275   .235   .1375 !
    CONSTITUENT AL13FE4  :AL : FE : AL,VA :  !

   PARAMETER G(AL13FE4,AL:FE:AL;0) 298.15 -30714.4+7.44*T
  +.765*GHSERAL#+.235*GHSERFE#;  6000   N 93Sei   !
   PARAMETER G(AL13FE4,AL:FE:VA;0) 298.15 -27781.3+7.2566*T
  +.6275*GHSERAL#+.235*GHSERFE#;  6000   N 93Sei   !


 PHASE AL2FE  %  2 2   1 !
    CONSTITUENT AL2FE  :AL : FE :  !

   PARAMETER G(AL2FE,AL:FE;0) 298.15 -102000+21*T+2*GHSERAL#+GHSERFE#;
    6000   N 93Sei   !


 PHASE AL4C3  %  2 4   3 !
    CONSTITUENT AL4C3  :AL : C :  !

   PARAMETER G(AL4C3,AL:C;0) 298.15 -286001.52+1030.27302*T
  -161.709142*T*LN(T)-.01152276*T**2+2450000*T**(-1)+7E-07*T**3;   
 6000   N 96Gro   !


 PHASE AL5FE2  %  2 5   2 !
    CONSTITUENT AL5FE2  :AL : FE :  !

   PARAMETER G(AL5FE2,AL:FE;0) 298.15 -228576+48.99503*T+5*GHSERAL#
  +2*GHSERFE#;  6000   N 93Sei   !


 PHASE AL5FE4  %  1  1.0  !
    CONSTITUENT AL5FE4  :AL,FE :  !

   PARAMETER G(AL5FE4,AL;0) 298.15 +2095.9+GALBCC#;  6000   N   93Sei   !
   PARAMETER G(AL5FE4,FE;0) 298.15 +5009.03+GHSERFE#;  6000     N 93Sei   !
   PARAMETER G(AL5FE4,AL,FE;0) 298.15 -131649+29.4833*T;    6000   N 93Sei   !
   PARAMETER G(AL5FE4,AL,FE;1) 298.15 -18619.5;  6000   N   93Sei   !


